Repository: CovJus01/high-entropy-alloys-project

# High Entropy Alloys

### An analysis of High entropy alloys using PCA, K-prototypes and ANNs

## Repo Structure
The repo is stuctured by seperating the data, figures and the source code into different folders. The source code can be found under the "src" folder and contains the various scripts used for this project.
The data folder contains both the original and parsed versions of our dataset. The figures folder contains various figures generated throughout the analysis seperated into 3 folders. "PCA" corresponds to the
figures related to the PCA analysis we conducted. "ANN" corresponds to the figures related to the Large ANN.

File: data/High_Entropy_Alloy_Parsed.csv (part 2 of 6)
IDENTIFIER: Reference ID,FORMULA,Microstructure,Processing method,grain size,Exp. Density,Calculated Density,HV,Type of test,Test temperature,YS,UTS,Elongation,Elongation plastic,Exp. Young modulus,Calculated Young modulus,Ag,Al,B,C,Ca,Co,Cr,Cu,Fe,Ga,Hf,Li,Mg,Mn,Mo,Nb,Nd,Ni,Pd,Re,Sc,Si,Sn,Ta,Ti,V,W,Y,Zn,Zr,B2,BCC,FCC,Sec.,HCP,L12,Laves,Other,ANNEAL,CAST,OTHER,POWDER,WROUGHT,C_test,T_test
36,Al1 Cu0.5 Li0.5 Mg1 Sn0.2,Other,CAST,,,3,,,25,,,,,,,0,1,0,0,0,0,0,0.5,0,0,0,0.5,1,0,0,0,0,0,0,0,0,0,0.2,0,0,0,0,0,0,0,0,0,0,0,0,0,0,1,0,1,0,0,0,0,0
36,Al1 Li0.5 Mg1 Sn0.2 Zn0.5,FCC+Sec.,CAST,,,2.9,,C,25,546,546,,,,,0,1,0,0,0,0,0,0,0,0,0,0.5,1,0,0,0,0,0,0,0,0,0,0.2,0,0,0,0,0,0.5,0,0,0,1,1,0,0,0,0,0,1,0,0,0,1,0
36,Al1 Li1 Mg1 Sn1 Zn1,FCC+HCP+Sec.,CAST,,,3.9,,C,25,600,615,1,,,,0,1,0,0,0,0,0,0,0,0,0,1,1,0,0,0,0,0,0,0,0,0,1,0,0,0,0,0,1,0,0,0,1,1,1,0,0,0,0,1,0,0,0,1,0
38,Al0.667 Li0.667 Mg0.333 Sc0.667 Ti1,FCC+HCP,,,,2.7,591,,25,,,,,,,0,0.667,0,0,0,0,0,0,0,0,0,0.667,0.333,0,0,0,0,0,0,0,0.667,0,0,0,1,0,0,0,0,0,0,0,1,0,1,0,0,0,0,0,0,0,0,0,0
39,Al0.214 Nb0.714 Ta0.571 Ti1 V0.143 Zr0.929,BCC,OTHER,180,,7.7,500,C,25,1965,2061,5,,,107,0,0.214,0,0,0,0,0,0,0,0,0,0,0,0,0,0.714,0,0,0,0,0,0,0,0.571,1,0.143,0,0,0,0.929,0,1,0,0,0,0,0,0,0,0,1,0,0,1,0
39,Al0.214 Nb0.714 Ta0.571 Ti1 V0.143 Zr0.929,BCC,OTHER,,,7.7,,C,800,678,693,50,,,107,0,0.214,0,0,0,0,0,0,0,0,0,0,0,0,0,0.714,0,0,0,0,0,0,0,0.571,1,0.143,0,0,0,0.929,0,1,0,0,0,0,0,0,0,0,1,0,0,1,0
39,Al0.214 Nb0.714 Ta0.571 Ti1 V0.143 Zr0.929,BCC,OTHER,,,7.7,,C,1000,166,189,50,,,107,0,0.214,0,0,0,0,0,0,0,0,0,0,0,0,0,0.714,0,0,0,0,0,0,0,0.571,1,0.143,0,0,0,0.929,0,1,0,0,0,0,0,0,0,0,1,0,0,1,0
39,Al0.214 Nb0.714 Ta0.714 Ti1 Zr0.929,BCC,OTHER,200,,8.1,490,C,25,1965,2054,5,,,110,0,0.214,0,0,0,0,0,0,0,0,0,0,0,0,0,0.714,0,0,0,0,0,0,0,0.714,1,0,0,0,0,0.929,0,1,0,0,0,0,0,0,0,0,1,0,0,1,0
39,Al0.214 Nb0.714 Ta0.714 Ti1 Zr0.929,BCC,OTHER,,,8.1,,C,800,362,397,50,,,110,0,0.214,0,0,0,0,0,0,0,0,0,0,0,0,0,0.714,0,0,0,0,0,0,0,0.714,1,0,0,0,0,0.929,0,1,0,0,0,0,0,0,0,0,1,0,0,1,0
39,Al0.214 Nb0.714 Ta0.714 Ti1 Zr0.929,BCC,OTHER,,,8.1,,C,1000,236,247,50,,,110,0,0.214,0,0,0,0,0,0,0,0,0,0,0,0,0,0.714,0,0,0,0,0,0,0,0.714,1,0,0,0,0,0.929,0,1,0,0,0,0,0,0,0,0,1,0,0,1,0
39,Al0.4 Hf0.6 Nb1 Ta1 Ti1 Zr1,BCC,OTHER,140,,9.1,500,C,25,1841,2269,10,,,107,0,0.4,0,0,0,0,0,0,0,0,0.6,0,0,0,0,1,0,0,0,0,0,0,0,1,1,0,0,0,0,1,0,1,0,0,0,0,0,0,0,0,1,0,0,1,0
39,Al0.4 Hf0.6 Nb1 Ta1 Ti1 Zr1,BCC,OTHER,,,9.1,,C,800,796,834,50,,,107,0,0.4,0,0,0,0,0,0,0,0,0.6,0,0,0,0,1,0,0,0,0,0,0,0,1,1,0,0,0,0,1,0,1,0,0,0,0,0,0,0,0,1,0,0,1,0
39,Al0.4 Hf0.6 Nb1 Ta1 Ti1 Zr1,BCC,OTHER,,,9.1,,C,1000,298,455,50,,,107,0,0.4,0,0,0,0,0,0,0,0,0.6,0,0,0,0,1,0,0,0,0,0,0,0,1,1,0,0,0,0,1,0,1,0,0,0,0,0,0,0,0,1,0,0,1,0
39,Al0.333 Nb0.667 Ta0.533 Ti1 V0.133 Zr0.667,BCC,OTHER,100,,7.6,530,C,25,2035,2105,5,,,109,0,0.333,0,0,0,0,0,0,0,0,0,0,0,0,0,0.667,0,0,0,0,0,0,0,0.533,1,0.133,0,0,0,0.667,0,1,0,0,0,0,0,0,0,0,1,0,0,1,0
39,Al0.333 Nb0.667 Ta0.533 Ti1 V0.133 Zr0.667,BCC,OTHER,,,7.6,,C,800,796,851,50,,,109,0,0.333,0,0,0,0,0,0,0,0,0,0,0,0,0,0.667,0,0,0,0,0,0,0,0.533,1,0.133,0,0,0,0.667,0,1,0,0,0,0,0,0,0,0,1,0,0,1,0
39,Al0.333 Nb0.667 Ta0.533 Ti1 V0.133 Zr0.667,BCC,OTHER,,,7.6,,C,1000,220,225,50,,,109,0,0.333,0,0,0,0,0,0,0,0,0,0,0,0,0,0.667,0,0,0,0,0,0,0,0.533,1,0.133,0,0,0,0.667,0,1,0,0,0,0,0,0,0,0,1,0,0,1,0
39,Al1 Mo0.5 Nb1 Ta0.5 Ti1 Zr1,BCC+B2,OTHER,75,,7.1,591,C,25,2000,2368,10,,,,0,1,0,0,0,0,0,0,0,0,0,0,0,0,0.5,1,0,0,0,0,0,0,0,0.5,1,0,0,0,0,1,1,1,0,0,0,0,0,0,0,0,1,0,0,1,0
39,Al1 Mo0.5 Nb1 Ta0.5 Ti1 Zr1,BCC+B2,OTHER,,,7.1,,C,800,1597,1810,11,,,,0,1,0,0,0,0,0,0,0,0,0,0,0,0,0.5,1,0,0,0,0,0,0,0,0.5,1,0,0,0,0,1,1,1,0,0,0,0,0,0,0,0,1,0,0,1,0
39,Al1 Mo0.5 Nb1 Ta0.5 Ti1 Zr1,BCC+B2,OTHER,,,7.1,,C,1000,745,772,50,,,,0,1,0,0,0,0,0,0,0,0,0,0,0,0,0.5,1,0,0,0,0,0,0,0,0.5,1,0,0,0,0,1,1,1,0,0,0,0,0,0,0,0,1,0,0,1,0
39,Al1 Mo0.5 Nb1 Ta0.5 Ti1 Zr1,BCC+B2,OTHER,,,7.1,,C,1200,250,,50,,,,0,1,0,0,0,0,0,0,0,0,0,0,0,0,0.5,1,0,0,0,0,0,0,0,0.5,1,0,0,0,0,1,1,1,0,0,0,0,0,0,0,0,1,0,0,1,0
39,Al0.667 Nb1 Ta0.333 Ti1 Zr0.333,BCC,OTHER,2000,,6.8,408,C,25,1280,1367,4,,,105,0,0.667,0,0,0,0,0,0,0,0,0,0,0,0,0,1,0,0,0,0,0,0,0,0.333,1,0,0,0,0,0.333,0,1,0,0,0,0,0,0,0,0,1,0,0,1,0
39,Al0.667 Nb1 Ta0.333 Ti1 Zr0.333,BCC,OTHER,,,6.8,,C,800,728,1000,12,,,105,0,0.667,0,0,0,0,0,0,0,0,0,0,0,0,0,1,0,0,0,0,0,0,0,0.333,1,0,0,0,0,0.333,0,1,0,0,0,0,0,0,0,0,1,0,0,1,0
39,Al0.667 Nb1 Ta0.333 Ti1 Zr0.333,BCC,OTHER,,,6.8,,C,1000,403,415,50,,,105,0,0.667,0,0,0,0,0,0,0,0,0,0,0,0,0,1,0,0,0,0,0,0,0,0.333,1,0,0,0,0,0.333,0,1,0,0,0,0,0,0,0,0,1,0,0,1,0
40,Al0.3 Hf1 Nb1 Ta1 Ti1 Zr1,BCC,CAST,105,,9.5,353,C,25,1188,,50,,63,105,0,0.3,0,0,0,0,0,0,0,0,1,0,0,0,0,1,0,0,0,0,0,0,0,1,1,0,0,0,0,1,0,1,0,0,0,0,0,0,0,1,0,0,0,1,0
40,Al0.5 Hf1 Nb1 Ta1 Ti1 Zr1,BCC,CAST,86,,9.3,396,C,25,1302,,46,,97,104,0,0.5,0,0,0,0,0,0,0,0,1,0,0,0,0,1,0,0,0,0,0,0,0,1,1,0,0,0,0,1,0,1,0,0,0,0,0,0,0,1,0,0,0,1,0
40,Al0.75 Hf1 Nb1 Ta1 Ti1 Zr1,BCC,CAST,89,,9.1,427,C,25,1415,2050,30,,102,103,0,0.75,0,0,0,0,0,0,0,0,1,0,0,0,0,1,0,0,0,0,0,0,0,1,1,0,0,0,0,1,0,1,0,0,0,0,0,0,0,1,0,0,0,1,0
40,Al1 Hf1 Nb1 Ta1 Ti1 Zr1,BCC+Sec.,CAST,92,,8.9,441,C,25,1489,1900,21,,103,,0,1,0,0,0,0,0,0,0,0,1,0,0,0,0,1,0,0,0,0,0,0,0,1,1,0,0,0,0,1,0,1,0,1,0,0,0,0,0,1,0,0,0,1,0
40,Hf1 Nb1 Ta1 Ti1 Zr1,BCC,CAST,120,,9.9,295,C,25,1073,,50,,55,107,0,0,0,0,0,0,0,0,0,0,1,0,0,0,0,1,0,0,0,0,0,0,0,1,1,0,0,0,0,1,0,1,0,0,0,0,0,0,0,1,0,0,0,1,0
41,Al0.25 Mo1 Nb1 Ti1 V1,BCC,CAST,,,7.1,460,C,25,1250,1500,13,,,161,0,0.25,0,0,0,0,0,0,0,0,0,0,0,0,1,1,0,0,0,0,0,0,0,0,1,1,0,0,0,0,0,1,0,0,0,0,0,0,0,1,0,0,0,1,0
41,Al0.5 Mo1 Nb1 Ti1 V1,BCC,CAST,,,6.8,487,C,25,1625,1800,11,,,156,0,0.5,0,0,0,0,0,0,0,0,0,0,0,0,1,1,0,0,0,0,0,0,0,0,1,1,0,0,0,0,0,1,0,0,0,0,0,0,0,1,0,0,0,1,0
41,Al0.75 Mo1 Nb1 Ti1 V1,BCC,CAST,,,6.6,517,C,25,1260,1300,8,,,151,0,0.75,0,0,0,0,0,0,0,0,0,0,0,0,1,1,0,0,0,0,0,0,0,0,1,1,0,0,0,0,0,1,0,0,0,0,0,0,0,1,0,0,0,1,0
41,Al1 Mo1 Nb1 Ti1 V1,BCC,CAST,,,6.4,537,C,25,1375,1400,3,,,147,0,1,0,0,0,0,0,0,0,0,0,0,0,0,1,1,0,0,0,0,0,0,0,0,1,1,0,0,0,0,0,1,0,0,0,0,0,0,0,1,0,0,0,1,0
41,Mo1 Nb1 Ti1 V1,BCC,CAST,,,7.3,441,C,25,1200,2050,26,,,167,0,0,0,0,0,0,0,0,0,0,0,0,0,0,1,1,0,0,0,0,0,0,0,0,1,1,0,0,0,0,0,1,0,0,0,0,0,0,0,1,0,0,0,1,0
42,Al0.25 Nb1 Ta1 Ti1 V1,BCC,CAST,,,8.8,,C,25,1330,,,,,130,0,0.25,0,0,0,0,0,0,0,0,0,0,0,0,0,1,0,0,0,0,0,0,0,1,1,1,0,0,0,0,0,1,0,0,0,0,0,0,0,1,0,0,0,1,0
42,Al0.5 Nb1 Ta1 Ti1 V1,BCC,CAST,,,8.5,,C,25,1014,,,,,127,0,0.5,0,0,0,0,0,0,0,0,0,0,0,0,0,1,0,0,0,0,0,0,0,1,1,1,0,0,0,0,0,1,0,0,0,0,0,0,0,1,0,0,0,1,0
42,Al1 Nb1 Ta1 Ti1 V1,BCC,CAST,,,7.9,,C,25,993,,,,,122,0,1,0,0,0,0,0,0,0,0,0,0,0,0,0,1,0,0,0,0,0,0,0,1,1,1,0,0,0,0,0,1,0,0,0,0,0,0,0,1,0,0,0,1,0
42,Nb1 Ta1 Ti1 V1,BCC,CAST,,,9.2,,C,25,1092,,,,,134,0,0,0,0,0,0,0,0,0,0,0,0,0,0,0,1,0,0,0,0,0,0,0,1,1,1,0,0,0,0,0,1,0,0,0,0,0,0,0,1,0,0,0,1,0
43,Al1 Nb1 Ti1 V1,BCC,ANNEAL,350,,5.5,448,C,25,1020,1318,,5,,104,0,1,0,0,0,0,0,0,0,0,0,0,0,0,0,1,0,0,0,0,0,0,0,0,1,1,0,0,0,0,0,1,0,0,0,0,0,0,1,0,0,0,0,1,0
43,Al1 Nb1 Ti1 V1,BCC,ANNEAL,,,5.5,,C,600,810,1050,,12,,104,0,1,0,0,0,0,0,0,0,0,0,0,0,0,0,1,0,0,0,0,0,0,0,0,1,1,0,0,0,0,0,1,0,0,0,0,0,0,1,0,0,0,0,1,0
43,Al1 Nb1 Ti1 V1,BCC,ANNEAL,,,5.5,,C,800,685,,,50,,104,0,1,0,0,0,0,0,0,0,0,0,0,0,0,0,1,0,0,0,0,0,0,0,0,1,1,0,0,0,0,0,1,0,0,0,0,0,0,1,0,0,0,0,1,0
43,Al1 Nb1 Ti1 V1,BCC,ANNEAL,,,5.5,,C,1000,158,,,50,,104,0,1,0,0,0,0,0,0,0,0,0,0,0,0,0,1,0,0,0,0,0,0,0,0,1,1,0,0,0,0,0,1,0,0,0,0,0,0,1,0,0,0,0,1,0
44,Cr1 Mo0.5 Nb1 Ta0.5 Ti1 Zr1,BCC+BCC+Sec.,OTHER,,,8,540,C,25,1595,2046,5,,,,0,0,0,0,0,0,1,0,0,0,0,0,0,0,0.5,1,0,0,0,0,0,0,0,0.5,1,0,0,0,0,1,0,1,0,1,0,0,0,0,0,0,1,0,0,1,0
44,Cr1 Mo0.5 Nb1 Ta0.5 Ti1 Zr1,BCC+BCC+Sec.,OTHER,,,8,,C,800,983,1100,5.5,,,,0,0,0,0,0,0,1,0,0,0,0,0,0,0,0.5,1,0,0,0,0,0,0,0,0.5,1,0,0,0,0,1,0,1,0,1,0,0,0,0,0,0,1,0,0,1,0
44,Cr1 Mo0.5 Nb1 Ta0.5 Ti1 Zr1,BCC+BCC+Sec.,OTHER,,,8,,C,1000,546,630,50,,,,0,0,0,0,0,0,1,0,0,0,0,0,0,0,0.5,1,0,0,0,0,0,0,0,0.5,1,0,0,0,0,1,0,1,0,1,0,0,0,0,0,0,1,0,0,1,0
44,Cr1 Mo0.5 Nb1 Ta0.5 Ti1 Zr1,BCC+BCC+Sec.,OTHER,,,8,,C,1200,170,190,50,,,,0,0,0,0,0,0,1,0,0,0,0,0,0,0,0.5,1,0,0,0,0,0,0,0,0.5,1,0,0,0,0,1,0,1,0,1,0,0,0,0,0,0,1,0,0,1,0
45,Cr1 Nb1 Ti1 V1 Zr1,BCC+Sec.,OTHER,,,6.6,482,C,25,1298,,3,,,,0,0,0,0,0,0,1,0,0,0,0,0,0,0,0,1,0,0,0,0,0,0,0,0,1,1,0,0,0,1,0,1,0,1,0,0,0,0,0,0,1,0,0,1,0
45,Cr1 Nb1 Ti1 V1 Zr1,BCC+Sec.,OTHER,,,6.6,,C,600,1230,,10,,,,0,0,0,0,0,0,1,0,0,0,0,0,0,0,0,1,0,0,0,0,0,0,0,0,1,1,0,0,0,1,0,1,0,1,0,0,0,0,0,0,1,0,0,1,0
45,Cr1 Nb1 Ti1 V1 Zr1,BCC+Sec.,OTHER,,,6.6,,C,800,615,,50,,,,0,0,0,0,0,0,1,0,0,0,0,0,0,0,0,1,0,0,0,0,0,0,0,0,1,1,0,0,0,1,0,1,0,1,0,0,0,0,0,0,1,0,0,1,0
45,Cr1 Nb1 Ti1 V1 Zr1,BCC+Sec.,OTHER,,,6.6,,C,1000,259,,50,,,,0,0,0,0,0,0,1,0,0,0,0,0,0,0,0,1,0,0,0,0,0,0,0,0,1,1,0,0,0,1,0,1,0,1,0,0,0,0,0,0,1,0,0,1,0
45,Cr1 Nb1 Ti1 Zr1,BCC+Sec.,OTHER,,,6.6,418,C,25,1260,,6,,,,0,0,0,0,0,0,1,0,0,0,0,0,0,0,0,1,0,0,0,0,0,0,0,0,1,0,0,0,0,1,0,1,0,1,0,0,0,0,0,0,1,0,0,1,0
45,Cr1 Nb1 Ti1 Zr1,BCC+Sec.,OTHER,,,6.6,,C,600,1035,,50,,,,0,0,0,0,0,0,1,0,0,0,0,0,0,0,0,1,0,0,0,0,0,0,0,0,1,0,0,0,0,1,0,1,0,1,0,0,0,0,0,0,1,0,0,1,0
45,Cr1 Nb1 Ti1 Zr1,BCC+Sec.,OTHER,,,6.6,,C,800,300,,50,,,,0,0,0,0,0,0,1,0,0,0,0,0,0,0,0,1,0,0,0,0,0,0,0,0,1,0,0,0,0,1,0,1,0,1,0,0,0,0,0,0,1,0,0,1,0
45,Cr1 Nb1 Ti1 Zr1,BCC+Sec.,OTHER,,,6.6,,C,1000,115,,50,,,,0,0,0,0,0,0,1,0,0,0,0,0,0,0,0,1,0,0,0,0,0,0,0,0,1,0,0,0,0,1,0,1,0,1,0,0,0,0,0,0,1,0,0,1,0
45,Nb0.5 Ti0.5 V1 Zr0.5,BCC,OTHER,550,,6.4,304,C,25,918,,50,,,105,0,0,0,0,0,0,0,0,0,0,0,0,0,0,0,0.5,0,0,0,0,0,0,0,0,0.5,1,0,0,0,0.5,0,1,0,0,0,0,0,0,0,0,1,0,0,1,0
45,Nb0.5 Ti0.5 V1 Zr0.5,BCC,OTHER,,,6.4,,C,600,571,,50,,,105,0,0,0,0,0,0,0,0,0,0,0,0,0,0,0,0.5,0,0,0,0,0,0,0,0,0.5,1,0,0,0,0.5,0,1,0,0,0,0,0,0,0,0,1,0,0,1,0
45,Nb0.5 Ti0.5 V1 Zr0.5,BCC,OTHER,,,6.4,,C,800,240,,50,,,105,0,0,0,0,0,0,0,0,0,0,0,0,0,0,0,0.5,0,0,0,0,0,0,0,0,0.5,1,0,0,0,0.5,0,1,0,0,0,0,0,0,0,0,1,0,0,1,0
45,Nb0.5 Ti0.5 V1 Zr0.5,BCC,OTHER,,,6.4,,C,1000,72,,50,,,105,0,0,0,0,0,0,0,0,0,0,0,0,0,0,0,0.5,0,0,0,0,0,0,0,0,0.5,1,0,0,0,0.5,0,1,0,0,0,0,0,0,0,0,1,0,0,1,0
45,Nb1 Ti1 V1 Zr1,BCC,OTHER,550,,6.5,335,C,25,1105,,50,,,100,0,0,0,0,0,0,0,0,0,0,0,0,0,0,0,1,0,0,0,0,0,0,0,0,1,1,0,0,0,1,0,1,0,0,0,0,0,0,0,0,1,0,0,1,0
45,Nb1 Ti1 V1 Zr1,BCC,OTHER,,,6.5,,C,600,834,,50,,,100,0,0,0,0,0,0,0,0,0,0,0,0,0,0,0,1,0,0,0,0,0,0,0,0,1,1,0,0,0,1,0,1,0,0,0,0,0,0,0,0,1,0,0,1,0
45,Nb1 Ti1 V1 Zr1,BCC,OTHER,,,6.5,,C,800,187,,50,,,100,0,0,0,0,0,0,0,0,0,0,0,0,0,0,0,1,0,0,0,0,0,0,0,0,1,1,0,0,0,1,0,1,0,0,0,0,0,0,0,0,1,0,0,1,0
45,Nb1 Ti1 V1 Zr1,BCC,OTHER,,,6.5,,C,1000,58,,50,,,100,0,0,0,0,0,0,0,0,0,0,0,0,0,0,0,1,0,0,0,0,0,0,0,0,1,1,0,0,0,1,0,1,0,0,0,0,0,0,0,0,1,0,0,1,0
47,Hf0.5 Mo0.5 Nb1 Ti1 Zr1,BCC,CAST,,,7.9,,C,25,1176,1538,,,,115,0,0,0,0,0,0,0,0,0,0,0.5,0,0,0,0.5,1,0,0,0,0,0,0,0,0,1,0,0,0,0,1,0,1,0,0,0,0,0,0,0,1,0,0,0,1,0
47,C0.1 Hf0.5 Mo0.5 Nb1 Ti1 Zr1,BCC+Sec.,CAST,,,7.8,,C,25,1183,2139,38,,,,0,0,0,0.1,0,0,0,0,0,0,0.5,0,0,0,0.5,1,0,0,0,0,0,0,0,0,1,0,0,0,0,1,0,1,0,1,0,0,0,0,0,1,0,0,0,1,0
47,C0.3 Hf0.5 Mo0.5 Nb1 Ti1 Zr1,BCC+Sec.,CAST,,,7.7,,C,25,1201,1965,33,,,,0,0,0,0.3,0,0,0,0,0,0,0.5,0,0,0,0.5,1,0,0,0,0,0,0,0,0,1,0,0,0,0,1,0,1,0,1,0,0,0,0,0,1,0,0,0,1,0
48,Hf1 Mo0.25 Nb1 Ta1 Ti1 Zr1,BCC,CAST,,,9.9,395,C,25,1112,,50,,96,115,0,0,0,0,0,0,0,0,0,0,1,0,0,0,0.25,1,0,0,0,0,0,0,0,1,1,0,0,0,0,1,0,1,0,0,0,0,0,0,0,1,0,0,0,1,0
48,Hf1 Mo0.5 Nb1 Ta1 Ti1 Zr1,BCC,CAST,,,9.9,480,C,25,1317,,50,,102,123,0,0,0,0,0,0,0,0,0,0,1,0,0,0,0.5,1,0,0,0,0,0,0,0,1,1,0,0,0,0,1,0,1,0,0,0,0,0,0,0,1,0,0,0,1,0
48,Hf1 Mo0.75 Nb1 Ta1 Ti1 Zr1,BCC,CAST,,,9.9,492,C,25,1373,,50,,109,130,0,0,0,0,0,0,0,0,0,0,1,0,0,0,0.75,1,0,0,0,0,0,0,0,1,1,0,0,0,0,1,0,1,0,0,0,0,0,0,0,1,0,0,0,1,0
48,Hf1 Mo1 Nb1 Ta1 Ti1 Zr1,BCC,CAST,,,9.9,505,C,25,1512,1800,12,,115,137,0,0,0,0,0,0,0,0,0,0,1,0,0,0,1,1,0,0,0,0,0,0,0,1,1,0,0,0,0,1,0,1,0,0,0,0,0,0,0,1,0,0,0,1,0
48,Hf1 Nb1 Ta1 Ti1 Zr1,BCC,CAST,,,9.9,335,C,25,1015,,50,,85,107,0,0,0,0,0,0,0,0,0,0,1,0,0,0,0,1,0,0,0,0,0,0,0,1,1,0,0,0,0,1,0,1,0,0,0,0,0,0,0,1,0,0,0,1,0
49,Hf1 Mo1 Nb1 Ta1 Ti1 Zr1,BCC,CAST,,,9.9,505,C,25,1512,,12,,,137,0,0,0,0,0,0,0,0,0,0,1,0,0,0,1,1,0,0,0,0,0,0,0,1,1,0,0,0,0,1,0,1,0,0,0,0,0,0,0,1,0,0,0,1,0
49,Hf1 Mo1 Nb1 Ta1 Ti1 Zr1,BCC,CAST,,,9.9,,C,800,1007,,23,,,137,0,0,0,0,0,0,0,0,0,0,1,0,0,0,1,1,0,0,0,0,0,0,0,1,1,0,0,0,0,1,0,1,0,0,0,0,0,0,0,1,0,0,0,1,0
49,Hf1 Mo1 Nb1 Ta1 Ti1 Zr1,BCC,CAST,,,9.9,,C,1000,814,,30,,,137,0,0,0,0,0,0,0,0,0,0,1,0,0,0,1,1,0,0,0,0,0,0,0,1,1,0,0,0,0,1,0,1,0,0,0,0,0,0,0,1,0,0,0,1,0
49,Hf1 Mo1 Nb1 Ta1 Ti1 Zr1,BCC,CAST,,,9.9,,C,1200,556,,30,,,137,0,0,0,0,0,0,0,0,0,0,1,0,0,0,1,1,0,0,0,0,0,0,0,1,1,0,0,0,0,1,0,1,0,0,0,0,0,0,0,1,0,0,0,1,0
49,Hf1 Mo1 Ta1 Ti1 Zr1,BCC,CAST,,,10.2,542,C,25,1600,1743,4,,,143,0,0,0,0,0,0,0,0,0,0,1,0,0,0,1,0,0,0,0,0,0,0,0,1,1,0,0,0,0,1,0,1,0,0,0,0,0,0,0,1,0,0,0,1,0
49,Hf1 Mo1 Ta1 Ti1 Zr1,BCC,CAST,,,10.2,,C,800,1045,1446,19,,,143,0,0,0,0,0,0,0,0,0,0,1,0,0,0,1,0,0,0,0,0,0,0,0,1,1,0,0,0,0,1,0,1,0,0,0,0,0,0,0,1,0,0,0,1,0
49,Hf1 Mo1 Ta1 Ti1 Zr1,BCC,CAST,,,10.2,,C,1000,855,,30,,,143,0,0,0,0,0,0,0,0,0,0,1,0,0,0,1,0,0,0,0,0,0,0,0,1,1,0,0,0,0,1,0,1,0,0,0,0,0,0,0,1,0,0,0,1,0
49,Hf1 Mo1 Ta1 Ti1 Zr1,BCC,CAST,,,10.2,,C,1200,404,,30,,,143,0,0,0,0,0,0,0,0,0,0,1,0,0,0,1,0,0,0,0,0,0,0,0,1,1,0,0,0,0,1,0,1,0,0,0,0,0,0,0,1,0,0,0,1,0
50,Hf1 Mo1 Nb1 Ti1 Zr1,BCC,ANNEAL,,,8.7,,C,25,1575,1640,9,,,128,0,0,0,0,0,0,0,0,0,0,1,0,0,0,1,1,0,0,0,0,0,0,0,0,1,0,0,0,0,1,0,1,0,0,0,0,0,0,1,0,0,0,0,1,0
50,Hf1 Mo1 Nb1 Ti1 Zr1,BCC,ANNEAL,,,8.7,,C,800,825,1095,50,,,128,0,0,0,0,0,0,0,0,0,0,1,0,0,0,1,1,0,0,0,0,0,0,0,0,1,0,0,0,0,1,0,1,0,0,0,0,0,0,1,0,0,0,0,1,0
50,Hf1 Mo1 Nb1 Ti1 Zr1,BCC,ANNEAL,,,8.7,,C,1000,635,654,50,,,128,0,0,0,0,0,0,0,0,0,0,1,0,0,0,1,1,0,0,0,0,0,0,0,0,1,0,0,0,0,1,0,1,0,0,0,0,0,0,1,0,0,0,0,1,0
50,Hf1 Mo1 Nb1 Ti1 Zr1,BCC,ANNEAL,,,8.7,,C,1200,187,194,50,,,128,0,0,0,0,0,0,0,0,0,0,1,0,0,0,1,1,0,0,0,0,0,0,0,0,1,0,0,0,0,1,0,1,0,0,0,0,0,0,1,0,0,0,0,1,0
50,Hf1 Mo1 Nb1 Ti1 Zr1,BCC,CAST,,,8.7,,C,25,1719,1803,10,,,128,0,0,0,0,0,0,0,0,0,0,1,0,0,0,1,1,0,0,0,0,0,0,0,0,1,0,0,0,0,1,0,1,0,0,0,0,0,0,0,1,0,0,0,1,0
51,Hf1 Nb1 Si0.5 Ti1 V1,BCC+Sec.,CAST,,,7.8,,C,800,875,,50,,,,0,0,0,0,0,0,0,0,0,0,1,0,0,0,0,1,0,0,0,0,0,0.5,0,0,1,1,0,0,0,0,0,1,0,1,0,0,0,0,0,1,0,0,0,1,0
51,Hf1 Nb1 Si0.5 Ti1 V1,BCC+Sec.,CAST,,,7.8,,C,1000,240,,50,,,,0,0,0,0,0,0,0,0,0,0,1,0,0,0,0,1,0,0,0,0,0,0.5,0,0,1,1,0,0,0,0,0,1,0,1,0,0,0,0,0,1,0,0,0,1,0
51,Hf1 Nb1 Si0.5 Ti1 V1,BCC+Sec.,CAST,,,7.8,490,C,25,1399,1608,11,,,,0,0,0,0,0,0,0,0,0,0,1,0,0,0,0,1,0,0,0,0,0,0.5,0,0,1,1,0,0,0,0,0,1,0,1,0,0,0,0,0,1,0,0,0,1,0
52,Hf0.333 Nb0.333 Ta0.333 Ti1 Zr0.667,BCC,CAST,,,8.2,301,T,25,903,990,19,,,103,0,0,0,0,0,0,0,0,0,0,0.333,0,0,0,0,0.333,0,0,0,0,0,0,0,0.333,1,0,0,0,0,0.667,0,1,0,0,0,0,0,0,0,1,0,0,0,0,1
53,Hf1 Nb1 Ta1 Ti1 Zr1,BCC,OTHER,,,9.9,,C,25,929,,50,,,107,0,0,0,0,0,0,0,0,0,0,1,0,0,0,0,1,0,0,0,0,0,0,0,1,1,0,0,0,0,1,0,1,0,0,0,0,0,0,0,0,1,0,0,1,0
53,Hf1 Nb1 Ta1 Ti1 Zr1,BCC,OTHER,,,9.9,,C,400,790,,50,,,107,0,0,0,0,0,0,0,0,0,0,1,0,0,0,0,1,0,0,0,0,0,0,0,1,1,0,0,0,0,1,0,1,0,0,0,0,0,0,0,0,1,0,0,1,0
53,Hf1 Nb1 Ta1 Ti1 Zr1,BCC,OTHER,,,9.9,,C,600,675,,50,,,107,0,0,0,0,0,0,0,0,0,0,1,0,0,0,0,1,0,0,0,0,0,0,0,1,1,0,0,0,0,1,0,1,0,0,0,0,0,0,0,0,1,0,0,1,0
53,Hf1 Nb1 Ta1 Ti1 Zr1,BCC,OTHER,,,9.9,,C,800,535,,50,,,107,0,0,0,0,0,0,0,0,0,0,1,0,0,0,0,1,0,0,0,0,0,0,0,1,1,0,0,0,0,1,0,1,0,0,0,0,0,0,0,0,1,0,0,1,0
53,Hf1 Nb1 Ta1 Ti1 Zr1,BCC,OTHER,,,9.9,,C,1000,295,,50,,,107,0,0,0,0,0,0,0,0,0,0,1,0,0,0,0,1,0,0,0,0,0,0,0,1,1,0,0,0,0,1,0,1,0,0,0,0,0,0,0,0,1,0,0,1,0
53,Hf1 Nb1 Ta1 Ti1 Zr1,BCC,OTHER,,,9.9,,C,1200,92,,50,,,107,0,0,0,0,0,0,0,0,0,0,1,0,0,0,0,1,0,0,0,0,0,0,0,1,1,0,0,0,0,1,0,1,0,0,0,0,0,0,0,0,1,0,0,1,0
55,Hf1 Nb1 Ti1 Zr1,BCC,CAST,,,8.4,,T,25,879,969,,14.9,,89,0,0,0,0,0,0,0,0,0,0,1,0,0,0,0,1,0,0,0,0,0,0,0,0,1,0,0,0,0,1,0,1,0,0,0,0,0,0,0,1,0,0,0,0,1
56,Mo1 Nb1 Ta1 V1,BCC,ANNEAL,200,,10.7,504,C,25,1525,2400,21,,,186,0,0,0,0,0,0,0,0,0,0,0,0,0,0,1,1,0,0,0,0,0,0,0,1,0,1,0,0,0,0,0,1,0,0,0,0,0,0,1,0,0,0,0,1,0
57,Mo1 Nb1 Ta1 V1 W1,BCC,CAST,80,,12.4,536,C,25,1246,1270,2,,,229,0,0,0,0,0,0,0,0,0,0,0,0,0,0,1,1,0,0,0,0,0,0,0,1,0,1,1,0,0,0,0,1,0,0,0,0,0,0,0,1,0,0,0,1,0
57,Mo1 Nb1 Ta1 V1 W1,BCC,CAST,,,12.4,,C,600,862,,13,,,229,0,0,0,0,0,0,0,0,0,0,0,0,0,0,1,1,0,0,0,0,0,0,0,1,0,1,1,0,0,0,0,1,0,0,0,0,0,0,0,1,0,0,0,1,0
57,Mo1 Nb1 Ta1 V1 W1,BCC,CAST,,,12.4,,C,800,846,,17,,,229,0,0,0,0,0,0,0,0,0,0,0,0,0,0,1,1,0,0,0,0,0,0,0,1,0,1,1,0,0,0,0,1,0,0,0,0,0,0,0,1,0,0,0,1,0
57,Mo1 Nb1 Ta1 V1 W1,BCC,CAST,,,12.4,,C,1000,842,,19,,,229,0,0,0,0,0,0,0,0,0,0,0,0,0,0,1,1,0,0,0,0,0,0,0,1,0,1,1,0,0,0,0,1,0,0,0,0,0,0,0,1,0,0,0,1,0
57,Mo1 Nb1 Ta1 V1 W1,BCC,CAST,,,12.4,,C,1200,735,,7.5,,,229,0,0,0,0,0,0,0,0,0,0,0,0,0,0,1,1,0,0,0,0,0,0,0,1,0,1,1,0,0,0,0,1,0,0,0,0,0,0,0,1,0,0,0,1,0
57,Mo1 Nb1 Ta1 V1 W1,BCC,CAST,,,12.4,,C,1400,656,,40,,,229,0,0,0,0,0,0,0,0,0,0,0,0,0,0,1,1,0,0,0,0,0,0,0,1,0,1,1,0,0,0,0,1,0,0,0,0,0,0,0,1,0,0,0,1,0
57,Mo1 Nb1 Ta1 V1 W1,BCC,CAST,,,12.4,,C,1600,477,,40,,,229,0,0,0,0,0,0,0,0,0,0,0,0,0,0,1,1,0,0,0,0,0,0,0,1,0,1,1,0,0,0,0,1,0,0,0,0,0,0,0,1,0,0,0,1,0
57,Mo1 Nb1 Ta1 W1,BCC,CAST,200,,13.7,454,C,25,1058,1211,2,,,250,0,0,0,0,0,0,0,0,0,0,0,0,0,0,1,1,0,0,0,0,0,0,0,1,0,0,1,0,0,0,0,1,0,0,0,0,0,0,0,1,0,0,0,1,0
57,Mo1 Nb1 Ta1 W1,BCC,CAST,,,13.7,,C,600,561,,40,,,250,0,0,0,0,0,0,0,0,0,0,0,0,0,0,1,1,0,0,0,0,0,0,0,1,0,0,1,0,0,0,0,1,0,0,0,0,0,0,0,1,0,0,0,1,0
57,Mo1 Nb1 Ta1 W1,BCC,CAST,,,13.7,,C,800,552,,40,,,250,0,0,0,0,0,0,0,0,0,0,0,0,0,0,1,1,0,0,0,0,0,0,0,1,0,0,1,0,0,0,0,1,0,0,0,0,0,0,0,1,0,0,0,1,0
57,Mo1 Nb1 Ta1 W1,BCC,CAST,,,13.7,,C,1000,548,,40,,,250,0,0,0,0,0,0,0,0,0,0,0,0,0,0,1,1,0,0,0,0,0,0,0,1,0,0,1,0,0,0,0,1,0,0,0,0,0,0,0,1,0,0,0,1,0
57,Mo1 Nb1 Ta1 W1,BCC,CAST,,,13.7,,C,1200,506,,40,,,250,0,0,0,0,0,0,0,0,0,0,0,0,0,0,1,1,0,0,0,0,0,0,0,1,0,0,1,0,0,0,0,1,0,0,0,0,0,0,0,1,0,0,0,1,0
57,Mo1 Nb1 Ta1 W1,BCC,CAST,,,13.7,,C,1400,421,,40,,,250,0,0,0,0,0,0,0,0,0,0,0,0,0,0,1,1,0,0,0,0,0,0,0,1,0,0,1,0,0,0,0,1,0,0,0,0,0,0,0,1,0,0,0,1,0
57,Mo1 Nb1 Ta1 W1,BCC,CAST,,,13.7,,C,1600,405,,40,,,250,0,0,0,0,0,0,0,0,0,0,0,0,0,0,1,1,0,0,0,0,0,0,0,1,0,0,1,0,0,0,0,1,0,0,0,0,0,0,0,1,0,0,0,1,0
58,Mo0.3 Nb1 Ti1 V1 Zr1,BCC,ANNEAL,,,6.7,,C,25,1289,,,42,,114,0,0,0,0,0,0,0,0,0,0,0,0,0,0,0.3,1,0,0,0,0,0,0,0,0,1,1,0,0,0,1,0,1,0,0,0,0,0,0,1,0,0,0,0,1,0
58,Mo0.5 Nb1 Ti1 V1 Zr1,BCC,ANNEAL,,,6.8,,C,25,1473,,,32,,122,0,0,0,0,0,0,0,0,0,0,0,0,0,0,0.5,1,0,0,0,0,0,0,0,0,1,1,0,0,0,1,0,1,0,0,0,0,0,0,1,0,0,0,0,1,0
58,Mo0.7 Nb1 Ti1 V1 Zr1,BCC,ANNEAL,,,6.9,,C,25,1706,,,32,,130,0,0,0,0,0,0,0,0,0,0,0,0,0,0,0.7,1,0,0,0,0,0,0,0,0,1,1,0,0,0,1,0,1,0,0,0,0,0,0,1,0,0,0,0,1,0
58,Mo1 Nb0.769 Ti0.769 V0.769 Zr0.769,BCC,ANNEAL,,,7.3,,C,25,1496,,,30,,150,0,0,0,0,0,0,0,0,0,0,0,0,0,0,1,0.769,0,0,0,0,0,0,0,0,0.769,0.769,0,0,0,0.769,0,1,0,0,0,0,0,0,1,0,0,0,0,1,0
58,Mo1 Nb0.667 Ti0.667 V0.667 Zr0.667,BCC,ANNEAL,,,7.4,,C,25,1603,,,20,,156,0,0,0,0,0,0,0,0,0,0,0,0,0,0,1,0.667,0,0,0,0,0,0,0,0,0.667,0.667,0,0,0,0.667,0,1,0,0,0,0,0,0,1,0,0,0,0,1,0
58,Mo1 Nb0.588 Ti0.588 V0.588 Zr0.588,BCC,ANNEAL,,,7.5,,C,25,1645,,,15,,161,0,0,0,0,0,0,0,0,0,0,0,0,0,0,1,0.588,0,0,0,0,0,0,0,0,0.588,0.588,0,0,0,0.588,0,1,0,0,0,0,0,0,1,0,0,0,0,1,0
58,Mo1 Nb0.5 Ti0.5 V0.5 Zr0.5,BCC,ANNEAL,,,7.6,,C,25,1765,,,12,,169,0,0,0,0,0,0,0,0,0,0,0,0,0,0,1,0.5,0,0,0,0,0,0,0,0,0.5,0.5,0,0,0,0.5,0,1,0,0,0,0,0,0,1,0,0,0,0,1,0
58,Mo1 Nb1 Ti1 V1 Zr1,BCC,ANNEAL,,,7.1,,C,25,1779,,,32,,141,0,0,0,0,0,0,0,0,0,0,0,0,0,0,1,1,0,0,0,0,0,0,0,0,1,1,0,0,0,1,0,1,0,0,0,0,0,0,1,0,0,0,0,1,0
58,Mo1 Nb1 Ti1 V0.3 Zr1,BCC,ANNEAL,,,7.2,,C,25,1455,,,25,,142,0,0,0,0,0,0,0,0,0,0,0,0,0,0,1,1,0,0,0,0,0,0,0,0,1,0.3,0,0,0,1,0,1,0,0,0,0,0,0,1,0,0,0,0,1,0
58,Mo0.1 Nb1 Ti1 V0.3 Zr1,BCC,ANNEAL,,,6.6,,C,25,932,,,45,,102,0,0,0,0,0,0,0,0,0,0,0,0,0,0,0.1,1,0,0,0,0,0,0,0,0,1,0.3,0,0,0,1,0,1,0,0,0,0,0,0,1,0,0,0,0,1,0
58,Mo0.3 Nb1 Ti1 V0.3 Zr1,BCC,ANNEAL,,,6.8,,C,25,1312,,,50,,112,0,0,0,0,0,0,0,0,0,0,0,0,0,0,0.3,1,0,0,0,0,0,0,0,0,1,0.3,0,0,0,1,0,1,0,0,0,0,0,0,1,0,0,0,0,1,0
58,Mo0.5 Nb1 Ti1 V0.3 Zr1,BCC,ANNEAL,,,6.9,,C,25,1301,,,43,,122,0,0,0,0,0,0,0,0,0,0,0,0,0,0,0.5,1,0,0,0,0,0,0,0,0,1,0.3,0,0,0,1,0,1,0,0,0,0,0,0,1,0,0,0,0,1,0
58,Mo0.7 Nb1 Ti1 V0.3 Zr1,BCC,ANNEAL,,,7.1,,C,25,1436,,,27,,130,0,0,0,0,0,0,0,0,0,0,0,0,0,0,0.7,1,0,0,0,0,0,0,0,0,1,0.3,0,0,0,1,0,1,0,0,0,0,0,0,1,0,0,0,0,1,0
58,Mo1 Nb0.769 Ti0.769 V0.231 Zr0.769,BCC,ANNEAL,,,7.4,,C,25,1603,,,20,,153,0,0,0,0,0,0,0,0,0,0,0,0,0,0,1,0.769,0,0,0,0,0,0,0,0,0.769,0.231,0,0,0,0.769,0,1,0,0,0,0,0,0,1,0,0,0,0,1,0
58,Mo1 Nb0.667 Ti0.667 V0.2 Zr0.667,BCC,ANNEAL,,,7.5,,C,25,1576,,,8,,159,0,0,0,0,0,0,0,0,0,0,0,0,0,0,1,0.667,0,0,0,0,0,0,0,0,0.667,0.2,0,0,0,0.667,0,1,0,0,0,0,0,0,1,0,0,0,0,1,0
58,Nb1 Ti1 V0.3 Zr1,BCC,ANNEAL,,,6.5,,C,25,866,,,45,,96,0,0,0,0,0,0,0,0,0,0,0,0,0,0,0,1,0,0,0,0,0,0,0,0,1,0.3,0,0,0,1,0,1,0,0,0,0,0,0,1,0,0,0,0,1,0
58,Nb1 Ti1 V1 Zr1,BCC,ANNEAL,,,6.5,,C,25,1104,,,50,,100,0,0,0,0,0,0,0,0,0,0,0,0,0,0,0,1,0,0,0,0,0,0,0,0,1,1,0,0,0,1,0,1,0,0,0,0,0,0,1,0,0,0,0,1,0
59,Mo1 Nb1 Ti1 V0.25 Zr1,BCC,CAST,,,7.3,,C,25,1776,3893,30,,,142,0,0,0,0,0,0,0,0,0,0,0,0,0,0,1,1,0,0,0,0,0,0,0,0,1,0.25,0,0,0,1,0,1,0,0,0,0,0,0,0,1,0,0,0,1,0
59,Mo1 Nb1 Ti1 V0.5 Zr1,BCC,CAST,,,7.2,,C,25,1647,3307,28,,,142,0,0,0,0,0,0,0,0,0,0,0,0,0,0,1,1,0,0,0,0,0,0,0,0,1,0.5,0,0,0,1,0,1,0,0,0,0,0,0,0,1,0,0,0,1,0
59,Mo1 Nb1 Ti1 V0.75 Zr1,BCC,CAST,,,7.2,,C,25,1708,3929,29,,,141,0,0,0,0,0,0,0,0,0,0,0,0,0,0,1,1,0,0,0,0,0,0,0,0,1,0.75,0,0,0,1,0,1,0,0,0,0,0,0,0,1,0,0,0,1,0
59,Mo1 Nb1 Ti1 V1 Zr1,BCC,CAST,,,7.1,,C,25,1786,3828,26,,,141,0,0,0,0,0,0,0,0,0,0,0,0,0,0,1,1,0,0,0,0,0,0,0,0,1,1,0,0,0,1,0,1,0,0,0,0,0,0,0,1,0,0,0,1,0
59,Mo0.667 Nb0.667 Ti0.667 V1 Zr0.667,BCC,CAST,,,7.1,,C,25,1735,3300,20,,,140,0,0,0,0,0,0,0,0,0,0,0,0,0,0,0.667,0.667,0,0,0,0,0,0,0,0,0.667,1,0,0,0,0.667,0,1,0,0,0,0,0,0,0,1,0,0,0,1,0
59,Mo0.5 Nb0.5 Ti0.5 V1 Zr0.5,BCC,CAST,,,7,,C,25,1538,3176,23,,,139,0,0,0,0,0,0,0,0,0,0,0,0,0,0,0.5,0.5,0,0,0,0,0,0,0,0,0.5,1,0,0,0,0.5,0,1,0,0,0,0,0,0,0,1,0,0,0,1,0
59,Mo0.333 Nb0.333 Ti0.333 V1 Zr0.333,BCC,CAST,,,6.9,,C,25,1418,2508,24,,,138,0,0,0,0,0,0,0,0,0,0,0,0,0,0,0.333,0.333,0,0,0,0,0,0,0,0,0.333,1,0,0,0,0.333,0,1,0,0,0,0,0,0,0,1,0,0,0,1,0
59,Mo1 Nb1 Ti1 Zr1,BCC,CAST,,,7.3,,C,25,1592,3450,34,,,143,0,0,0,0,0,0,0,0,0,0,0,0,0,0,1,1,0,0,0,0,0,0,0,0,1,0,0,0,0,1,0,1,0,0,0,0,0,0,0,1,0,0,0,1,0
60,Co1 Fe1 Mo0.2 Ni1 V1,FCC+Sec.,CAST,,,8,267,,25,,,,,,,0,0,0,0,0,1,0,0,1,0,0,0,0,0,0.2,0,0,1,0,0,0,0,0,0,0,1,0,0,0,0,0,0,1,1,0,0,0,0,0,1,0,0,0,0,0
60,Co1 Fe1 Mo0.4 Ni1 V1,FCC+Sec.,CAST,,,8.1,402,,25,,,,,,,0,0,0,0,0,1,0,0,1,0,0,0,0,0,0.4,0,0,1,0,0,0,0,0,0,0,1,0,0,0,0,0,0,1,1,0,0,0,0,0,1,0,0,0,0,0
60,Co1 Fe1 Mo0.6 Ni1 V1,FCC+Sec.,CAST,,,8.2,557,,25,,,,,,,0,0,0,0,0,1,0,0,1,0,0,0,0,0,0.6,0,0,1,0,0,0,0,0,0,0,1,0,0,0,0,0,0,1,1,0,0,0,0,0,1,0,0,0,0,0
60,Co1 Fe1 Mo0.8 Ni1 V1,FCC+Sec.,CAST,,,8.3,606,,25,,,,,,,0,0,0,0,0,1,0,0,1,0,0,0,0,0,0.8,0,0,1,0,0,0,0,0,0,0,1,0,0,0,0,0,0,1,1,0,0,0,0,0,1,0,0,0,0,0
60,Co0.833 Fe0.833 Mo0.833 Ni1 V0.833,FCC+Sec.,CAST,,,8.4,602,,25,,,,,,,0,0,0,0,0,0.833,0,0,0.833,0,0,0,0,0,0.833,0,0,1,0,0,0,0,0,0,0,0.833,0,0,0,0,0,0,1,1,0,0,0,0,0,1,0,0,0,0,0
60,Co0.714 Fe0.714 Mo0.714 Ni1 V0.714,FCC+Sec.,CAST,,,8.5,538,,25,,,,,,,0,0,0,0,0,0.714,0,0,0.714,0,0,0,0,0,0.714,0,0,1,0,0,0,0,0,0,0,0.714,0,0,0,0,0,0,1,1,0,0,0,0,0,1,0,0,0,0,0
60,Co0.625 Fe0.625 Mo0.625 Ni1 V0.625,FCC+Sec.,CAST,,,8.5,520,,25,,,,,,,0,0,0,0,0,0.625,0,0,0.625,0,0,0,0,0,0.625,0,0,1,0,0,0,0,0,0,0,0.625,0,0,0,0,0,0,1,1,0,0,0,0,0,1,0,0,0,0,0
60,Co0.556 Fe0.556 Mo0.556 Ni1 V0.556,FCC+Sec.,CAST,,,8.5,510,,25,,,,,,,0,0,0,0,0,0.556,0,0,0.556,0,0,0,0,0,0.556,0,0,1,0,0,0,0,0,0,0,0.556,0,0,0,0,0,0,1,1,0,0,0,0,0,1,0,0,0,0,0
60,Co0.5 Fe0.5 Mo0.5 Ni1 V0.5,FCC+Sec.,CAST,,,8.5,382,,25,,,,,,,0,0,0,0,0,0.5,0,0,0.5,0,0,0,0,0,0.5,0,0,1,0,0,0,0,0,0,0,0.5,0,0,0,0,0,0,1,1,0,0,0,0,0,1,0,0,0,0,0
60,Co1 Fe1 Mo1 Ni1 V1,FCC+Sec.,CAST,,,8.4,625,,25,,,,,,,0,0,0,0,0,1,0,0,1,0,0,0,0,0,1,0,0,1,0,0,0,0,0,0,0,1,0,0,0,0,0,0,1,1,0,0,0,0,0,1,0,0,0,0,0
60,Co1 Fe1 Ni1 V1,FCC,CAST,,,7.8,238,,25,,,,,,184,0,0,0,0,0,1,0,0,1,0,0,0,0,0,0,0,0,1,0,0,0,0,0,0,0,1,0,0,0,0,0,0,1,0,0,0,0,0,0,1,0,0,0,0,0
61,Al0.125 Co1 Cr1 Cu1 Fe1 Mn1 Ni1 Ti1 V1,FCC+BCC,CAST,,,7.2,,C,25,1862,2431,1,,164,,0,0.125,0,0,0,1,1,1,1,0,0,0,0,1,0,0,0,1,0,0,0,0,0,0,1,1,0,0,0,0,0,1,1,0,0,0,0,0,0,1,0,0,0,1,0
61,Al0.25 Co1 Cr1 Cu1 Fe1 Mn1 Ni1 Ti1 V1,BCC,CAST,,,7.1,,C,25,1465,2016,2,,190,174,0,0.25,0,0,0,1,1,1,1,0,0,0,0,1,0,0,0,1,0,0,0,0,0,0,1,1,0,0,0,0,0,1,0,0,0,0,0,0,0,1,0,0,0,1,0
61,Al0.667 Co1 Cr1 Cu1 Fe1 Mn1 Ni1 Ti1 V1,BCC+Sec.,CAST,,,6.8,,C,25,1461,1461,1,,163,,0,0.667,0,0,0,1,1,1,1,0,0,0,0,1,0,0,0,1,0,0,0,0,0,0,1,1,0,0,0,0,0,1,0,1,0,0,0,0,0,1,0,0,0,1,0
61,Co1 Cr1 Cu1 Fe1 Mn1 Ni1 Ti1 V1,FCC+BCC+Sec.,CAST,,,7.3,,C,25,1312,1312,1,,74,,0,0,0,0,0,1,1,1,1,0,0,0,0,1,0,0,0,1,0,0,0,0,0,0,1,1,0,0,0,0,0,1,1,1,0,0,0,0,0,1,0,0,0,1,0
62,Cu1 Mn1 Ni1 Zn0.333,FCC,CAST,,,8.3,147,C,25,215,,60,,,167,0,0,0,0,0,0,0,1,0,0,0,0,0,1,0,0,0,1,0,0,0,0,0,0,0,0,0,0,0.333,0,0,0,1,0,0,0,0,0,0,1,0,0,0,1,0
62,Cu1 Mn1 Ni1 Zn0.25,FCC,CAST,,,8.3,109,C,25,140,,65,,,169,0,0,0,0,0,0,0,1,0,0,0,0,0,1,0,0,0,1,0,0,0,0,0,0,0,0,0,0,0.25,0,0,0,1,0,0,0,0,0,0,1,0,0,0,1,0
62,Al0.111 Cu1 Mn1 Ni1,FCC+Sec.,CAST,,,8.1,241,C,25,515,,40,,,,0,0.111,0,0,0,0,0,1,0,0,0,0,0,1,0,0,0,1,0,0,0,0,0,0,0,0,0,0,0,0,0,0,1,1,0,0,0,0,0,1,0,0,0,1,0
62,Cu1 Mn1 Ni1 Sn0.111,FCC+Sec.,CAST,,,8.3,318,C,25,630,,20,,,,0,0,0,0,0,0,0,1,0,0,0,0,0,1,0,0,0,1,0,0,0,0,0.111,0,0,0,0,0,0,0,0,0,1,1,0,0,0,0,0,1,0,0,0,1,0
62,Al0.053 Cu1 Mn1 Ni1,FCC,CAST,,,8.3,166,C,25,330,,45,,,173,0,0.053,0,0,0,0,0,1,0,0,0,0,0,1,0,0,0,1,0,0,0,0,0,0,0,0,0,0,0,0,0,0,1,0,0,0,0,0,0,1,0,0,0,1,0
62,Cu1 Mn1 Ni1 Sn0.053,FCC+Sec.,CAST,,,8.4,205,C,25,380,,63,,,,0,0,0,0,0,0,0,1,0,0,0,0,0,1,0,0,0,1,0,0,0,0,0.053,0,0,0,0,0,0,0,0,0,1,1,0,0,0,0,0,1,0,0,0,1,0
64,Al0.5 Co1 Cr1 Cu1 Fe1 Ni1,FCC,CAST,,,7.6,,C,1000,150,,,,,189,0,0.5,0,0,0,1,1,1,1,0,0,0,0,0,0,0,0,1,0,0,0,0,0,0,0,0,0,0,0,0,0,0,1,0,0,0,0,0,0,1,0,0,0,1,0
64,Al0.5 Co1 Cr1 Cu1 Fe1 Ni1,FCC,CAST,,,7.6,,C,25,388,,,,,189,0,0.5,0,0,0,1,1,1,1,0,0,0,0,0,0,0,0,1,0,0,0,0,0,0,0,0,0,0,0,0,0,0,1,0,0,0,0,0,0,1,0,0,0,1,0
64,Al0.5 Co1 Cr1 Cu1 Fe1 Ni1,FCC,CAST,,,7.6,,C,300,411,,,,,189,0,0.5,0,0,0,1,1,1,1,0,0,0,0,0,0,0,0,1,0,0,0,0,0,0,0,0,0,0,0,0,0,0,1,0,0,0,0,0,0,1,0,0,0,1,0
64,Al0.5 Co1 Cr1 Cu1 Fe1 Ni1,FCC,CAST,,,7.6,,C,500,421,,,,,189,0,0.5,0,0,0,1,1,1,1,0,0,0,0,0,0,0,0,1,0,0,0,0,0,0,0,0,0,0,0,0,0,0,1,0,0,0,0,0,0,1,0,0,0,1,0
64,Al0.5 Co1 Cr1 Cu1 Fe1 Ni1,FCC,CAST,,,7.6,,C,700,426,,,,,189,0,0.5,0,0,0,1,1,1,1,0,0,0,0,0,0,0,0,1,0,0,0,0,0,0,0,0,0,0,0,0,0,0,1,0,0,0,0,0,0,1,0,0,0,1,0
64,Al0.5 Co1 Cr1 Cu1 Fe1 Ni1,FCC,CAST,,,7.6,,C,900,230,,,,,189,0,0.5,0,0,0,1,1,1,1,0,0,0,0,0,0,0,0,1,0,0,0,0,0,0,0,0,0,0,0,0,0,0,1,0,0,0,0,0,0,1,0,0,0,1,0
64,Al0.5 Co1 Cr1 Cu1 Fe1 Ni1,FCC,CAST,,,7.6,,C,1100,80,,,,,189,0,0.5,0,0,0,1,1,1,1,0,0,0,0,0,0,0,0,1,0,0,0,0,0,0,0,0,0,0,0,0,0,0,1,0,0,0,0,0,0,1,0,0,0,1,0
64,Al1 Co0.5 Cr0.5 Cu0.5 Fe0.5 Ni0.5,BCC,CAST,,,6.3,,C,1000,116,,,,,156,0,1,0,0,0,0.5,0.5,0.5,0.5,0,0,0,0,0,0,0,0,0.5,0,0,0,0,0,0,0,0,0,0,0,0,0,1,0,0,0,0,0,0,0,1,0,0,0,1,0
64,Al1 Co0.5 Cr0.5 Cu0.5 Fe0.5 Ni0.5,BCC,CAST,,,6.3,,C,1100,79,,,,,156,0,1,0,0,0,0.5,0.5,0.5,0.5,0,0,0,0,0,0,0,0,0.5,0,0,0,0,0,0,0,0,0,0,0,0,0,1,0,0,0,0,0,0,0,1,0,0,0,1,0
64,Al1 Co0.5 Cr0.5 Cu0.5 Fe0.5 Ni0.5,BCC,CAST,,,6.3,,C,25,1620,,,,,156,0,1,0,0,0,0.5,0.5,0.5,0.5,0,0,0,0,0,0,0,0,0.5,0,0,0,0,0,0,0,0,0,0,0,0,0,1,0,0,0,0,0,0,0,1,0,0,0,1,0
64,Al1 Co0.5 Cr0.5 Cu0.5 Fe0.5 Ni0.5,BCC,CAST,,,6.3,,C,600,805,,,,,156,0,1,0,0,0,0.5,0.5,0.5,0.5,0,0,0,0,0,0,0,0,0.5,0,0,0,0,0,0,0,0,0,0,0,0,0,1,0,0,0,0,0,0,0,1,0,0,0,1,0
64,Al1 Co0.5 Cr0.5 Cu0.5 Fe0.5 Ni0.5,BCC,CAST,,,6.3,,C,500,1120,,,,,156,0,1,0,0,0,0.5,0.5,0.5,0.5,0,0,0,0,0,0,0,0,0.5,0,0,0,0,0,0,0,0,0,0,0,0,0,1,0,0,0,0,0,0,0,1,0,0,0,1,0
64,Al1 Co0.5 Cr0.5 Cu0.5 Fe0.5 Ni0.5,BCC,CAST,,,6.3,,C,700,567,,,,,156,0,1,0,0,0,0.5,0.5,0.5,0.5,0,0,0,0,0,0,0,0,0.5,0,0,0,0,0,0,0,0,0,0,0,0,0,1,0,0,0,0,0,0,0,1,0,0,0,1,0
64,Al1 Co0.5 Cr0.5 Cu0.5 Fe0.5 Ni0.5,BCC,CAST,,,6.3,,C,900,214,,,,,156,0,1,0,0,0,0.5,0.5,0.5,0.5,0,0,0,0,0,0,0,0,0.5,0,0,0,0,0,0,0,0,0,0,0,0,0,1,0,0,0,0,0,0,0,1,0,0,0,1,0
64,Al1 Co0.5 Cr0.5 Cu0.5 Fe0.5 Ni0.5,BCC,CAST,,,6.3,,C,800,302,,,,,156,0,1,0,0,0,0.5,0.5,0.5,0.5,0,0,0,0,0,0,0,0,0.5,0,0,0,0,0,0,0,0,0,0,0,0,0,1,0,0,0,0,0,0,0,1,0,0,0,1,0
64,Al1 Co1 Cr1 Cu1 Fe1 Ni1,FCC+BCC,CAST,,,7.1,,C,1000,47,,,,,,0,1,0,0,0,1,1,1,1,0,0,0,0,0,0,0,0,1,0,0,0,0,0,0,0,0,0,0,0,0,0,1,1,0,0,0,0,0,0,1,0,0,0,1,0
64,Al1 Co1 Cr1 Cu1 Fe1 Ni1,FCC+BCC,CAST,,,7.1,,C,25,948,,,,,,0,1,0,0,0,1,1,1,1,0,0,0,0,0,0,0,0,1,0,0,0,0,0,0,0,0,0,0,0,0,0,1,1,0,0,0,0,0,0,1,0,0,0,1,0
64,Al1 Co1 Cr1 Cu1 Fe1 Ni1,FCC+BCC,CAST,,,7.1,,C,600,561,,,,,,0,1,0,0,0,1,1,1,1,0,0,0,0,0,0,0,0,1,0,0,0,0,0,0,0,0,0,0,0,0,0,1,1,0,0,0,0,0,0,1,0,0,0,1,0
64,Al1 Co1 Cr1 Cu1 Fe1 Ni1,FCC+BCC,CAST,,,7.1,,C,700,307,,,,,,0,1,0,0,0,1,1,1,1,0,0,0,0,0,0,0,0,1,0,0,0,0,0,0,0,0,0,0,0,0,0,1,1,0,0,0,0,0,0,1,0,0,0,1,0
64,Al1 Co1 Cr1 Cu1 Fe1 Ni1,FCC+BCC,CAST,,,7.1,,C,800,172,,,,,,0,1,0,0,0,1,1,1,1,0,0,0,0,0,0,0,0,1,0,0,0,0,0,0,0,0,0,0,0,0,0,1,1,0,0,0,0,0,0,1,0,0,0,1,0
64,Al1 Co1 Cr1 Cu1 Fe1 Ni1,FCC+BCC,CAST,,,7.1,,C,900,98,,,,,,0,1,0,0,0,1,1,1,1,0,0,0,0,0,0,0,0,1,0,0,0,0,0,0,0,0,0,0,0,0,0,1,1,0,0,0,0,0,0,1,0,0,0,1,0
65,Al1 Cr1 Mo1 Nb1 Ti1,BCC,CAST,,,6.6,,C,25,,,,,,170,0,1,0,0,0,0,1,0,0,0,0,0,0,0,1,1,0,0,0,0,0,0,0,0,1,0,0,0,0,0,0,1,0,0,0,0,0,0,0,1,0,0,0,1,0
65,Al1 Cr1 Mo1 Nb1 Ti1,BCC,CAST,,,6.6,,C,400,1080,1100,2,,,170,0,1,0,0,0,0,1,0,0,0,0,0,0,0,1,1,0,0,0,0,0,0,0,0,1,0,0,0,0,0,0,1,0,0,0,0,0,0,0,1,0,0,0,1,0
65,Al1 Cr1 Mo1 Nb1 Ti1,BCC,CAST,,,6.6,,C,600,1060,1170,3,,,170,0,1,0,0,0,0,1,0,0,0,0,0,0,0,1,1,0,0,0,0,0,0,0,0,1,0,0,0,0,0,0,1,0,0,0,0,0,0,0,1,0,0,0,1,0
65,Al1 Cr1 Mo1 Nb1 Ti1,BCC,CAST,,,6.6,,C,800,860,1000,2,,,170,0,1,0,0,0,0,1,0,0,0,0,0,0,0,1,1,0,0,0,0,0,0,0,0,1,0,0,0,0,0,0,1,0,0,0,0,0,0,0,1,0,0,0,1,0
65,Al1 Cr1 Mo1 Nb1 Ti1,BCC,CAST,,,6.6,,C,1000,594,630,15,,,170,0,1,0,0,0,0,1,0,0,0,0,0,0,0,1,1,0,0,0,0,0,0,0,0,1,0,0,0,0,0,0,1,0,0,0,0,0,0,0,1,0,0,0,1,0
65,Al1 Cr1 Mo1 Nb1 Ti1,BCC,CAST,,,6.6,,C,1200,105,116,24,,,170,0,1,0,0,0,0,1,0,0,0,0,0,0,0,1,1,0,0,0,0,0,0,0,0,1,0,0,0,0,0,0,1,0,0,0,0,0,0,0,1,0,0,0,1,0
67,Al1 Cr1 Mo1 Nb1 Ti1,BCC,ANNEAL,,,6.6,,C,600,930,,,,,170,0,1,0,0,0,0,1,0,0,0,0,0,0,0,1,1,0,0,0,0,0,0,0,0,1,0,0,0,0,0,0,1,0,0,0,0,0,0,1,0,0,0,0,1,0
67,Al1 Cr1 Mo1 Nb1 Ti1,BCC,ANNEAL,,,6.6,,C,800,875,,,,,170,0,1,0,0,0,0,1,0,0,0,0,0,0,0,1,1,0,0,0,0,0,0,0,0,1,0,0,0,0,0,0,1,0,0,0,0,0,0,1,0,0,0,0,1,0
67,Al1 Cr1 Mo1 Nb1 Ti1,BCC,ANNEAL,,,6.6,,C,1000,550,,,,,170,0,1,0,0,0,0,1,0,0,0,0,0,0,0,1,1,0,0,0,0,0,0,0,0,1,0,0,0,0,0,0,1,0,0,0,0,0,0,1,0,0,0,0,1,0
67,Al1 Cr1 Mo1 Nb1 Ti1,BCC,ANNEAL,,,6.6,,C,1200,150,,,,,170,0,1,0,0,0,0,1,0,0,0,0,0,0,0,1,1,0,0,0,0,0,0,0,0,1,0,0,0,0,0,0,1,0,0,0,0,0,0,1,0,0,0,0,1,0
67,Al1 Cr1 Mo1 Ti1,BCC,ANNEAL,,,6,,C,400,1070,,,,,189,0,1,0,0,0,0,1,0,0,0,0,0,0,0,1,0,0,0,0,0,0,0,0,0,1,0,0,0,0,0,0,1,0,0,0,0,0,0,1,0,0,0,0,1,0
67,Al1 Cr1 Mo1 Ti1,BCC,ANNEAL,,,6,,C,600,1020,,,,,189,0,1,0,0,0,0,1,0,0,0,0,0,0,0,1,0,0,0,0,0,0,0,0,0,1,0,0,0,0,0,0,1,0,0,0,0,0,0,1,0,0,0,0,1,0
67,Al1 Cr1 Mo1 Ti1,BCC,ANNEAL,,,6,,C,800,875,,,,,189,0,1,0,0,0,0,1,0,0,0,0,0,0,0,1,0,0,0,0,0,0,0,0,0,1,0,0,0,0,0,0,1,0,0,0,0,0,0,1,0,0,0,0,1,0
67,Al1 Cr1 Mo1 Ti1,BCC,ANNEAL,,,6,,C,1000,375,,,,,189,0,1,0,0,0,0,1,0,0,0,0,0,0,0,1,0,0,0,0,0,0,0,0,0,1,0,0,0,0,0,0,1,0,0,0,0,0,0,1,0,0,0,0,1,0
67,Al1 Cr1 Mo1 Ti1,BCC,ANNEAL,,,6,,C,1200,100,,,,,189,0,1,0,0,0,0,1,0,0,0,0,0,0,0,1,0,0,0,0,0,0,0,0,0,1,0,0,0,0,0,0,1,0,0,0,0,0,0,1,0,0,0,0,1,0
67,Al1 Mo1 Nb1 Ti1,BCC,ANNEAL,,,6.5,,C,600,520,,,,,151,0,1,0,0,0,0,0,0,0,0,0,0,0,0,1,1,0,0,0,0,0,0,0,0,1,0,0,0,0,0,0,1,0,0,0,0,0,0,1,0,0,0,0,1,0
67,Al1 Mo1 Nb1 Ti1,BCC,ANNEAL,,,6.5,,C,800,500,,,,,151,0,1,0,0,0,0,0,0,0,0,0,0,0,0,1,1,0,0,0,0,0,0,0,0,1,0,0,0,0,0,0,1,0,0,0,0,0,0,1,0,0,0,0,1,0
67,Al1 Mo1 Nb1 Ti1,BCC,ANNEAL,,,6.5,,C,1000,540,,,,,151,0,1,0,0,0,0,0,0,0,0,0,0,0,0,1,1,0,0,0,0,0,0,0,0,1,0,0,0,0,0,0,1,0,0,0,0,0,0,1,0,0,0,0,1,0
67,Al1 Mo1 Nb1 Ti1,BCC,ANNEAL,,,6.5,,C,1200,200,,,,,151,0,1,0,0,0,0,0,0,0,0,0,0,0,0,1,1,0,0,0,0,0,0,0,0,1,0,0,0,0,0,0,1,0,0,0,0,0,0,1,0,0,0,0,1,0
68,Al1 Nb1 Ti1 V1,B2,ANNEAL,,,5.5,,C,600,780,1005,,,,,0,1,0,0,0,0,0,0,0,0,0,0,0,0,0,1,0,0,0,0,0,0,0,0,1,1,0,0,0,0,1,0,0,0,0,0,0,0,1,0,0,0,0,1,0
68,Al1 Nb1 Ti1 V1,B2,ANNEAL,,,5.5,,C,800,560,700,,,,,0,1,0,0,0,0,0,0,0,0,0,0,0,0,0,1,0,0,0,0,0,0,0,0,1,1,0,0,0,0,1,0,0,0,0,0,0,0,1,0,0,0,0,1,0
68,Al1 Nb1 Ti1 V1,B2,ANNEAL,,,5.5,,C,25,1000,1280,,,,,0,1,0,0,0,0,0,0,0,0,0,0,0,0,0,1,0,0,0,0,0,0,0,0,1,1,0,0,0,0,1,0,0,0,0,0,0,0,1,0,0,0,0,1,0
68,Al1 Nb1 Ti1 V1 Zr1,B2+Laves+Sec.,ANNEAL,,,5.8,,C,600,1155,1385,,,,,0,1,0,0,0,0,0,0,0,0,0,0,0,0,0,1,0,0,0,0,0,0,0,0,1,1,0,0,0,1,1,0,0,1,0,0,1,0,1,0,0,0,0,1,0
68,Al1 Nb1 Ti1 V1 Zr1,B2+Laves+Sec.,ANNEAL,,,5.8,,C,800,550,600,,,,,0,1,0,0,0,0,0,0,0,0,0,0,0,0,0,1,0,0,0,0,0,0,0,0,1,1,0,0,0,1,1,0,0,1,0,0,1,0,1,0,0,0,0,1,0
68,Al1 Nb1 Ti1 V1 Zr1,B2+Laves+Sec.,ANNEAL,,,5.8,,C,25,1500,1675,,,,,0,1,0,0,0,0,0,0,0,0,0,0,0,0,0,1,0,0,0,0,0,0,0,0,1,1,0,0,0,1,1,0,0,1,0,0,1,0,1,0,0,0,0,1,0
68,Al1 Nb1 Ti1 V1 Zr0.1,B2+Sec.,ANNEAL,,,5.5,,C,600,975,1085,,,,,0,1,0,0,0,0,0,0,0,0,0,0,0,0,0,1,0,0,0,0,0,0,0,0,1,1,0,0,0,0.1,1,0,0,1,0,0,0,0,1,0,0,0,0,1,0
68,Al1 Nb1 Ti1 V1 Zr0.1,B2+Sec.,ANNEAL,,,5.5,,C,800,865,920,,,,,0,1,0,0,0,0,0,0,0,0,0,0,0,0,0,1,0,0,0,0,0,0,0,0,1,1,0,0,0,0.1,1,0,0,1,0,0,0,0,1,0,0,0,0,1,0
68,Al1 Nb1 Ti1 V1 Zr0.1,B2+Sec.,ANNEAL,,,5.5,,C,25,1290,1395,,,,,0,1,0,0,0,0,0,0,0,0,0,0,0,0,0,1,0,0,0,0,0,0,0,0,1,1,0,0,0,0.1,1,0,0,1,0,0,0,0,1,0,0,0,0,1,0
68,Al1 Nb1 Ti1 V1 Zr0.25,B2+Sec.,ANNEAL,,,5.6,,C,600,1065,1260,,,,,0,1,0,0,0,0,0,0,0,0,0,0,0,0,0,1,0,0,0,0,0,0,0,0,1,1,0,0,0,0.25,1,0,0,1,0,0,0,0,1,0,0,0,0,1,0
68,Al1 Nb1 Ti1 V1 Zr0.25,B2+Sec.,ANNEAL,,,5.6,,C,800,855,865,,,,,0,1,0,0,0,0,0,0,0,0,0,0,0,0,0,1,0,0,0,0,0,0,0,0,1,1,0,0,0,0.25,1,0,0,1,0,0,0,0,1,0,0,0,0,1,0
68,Al1 Nb1 Ti1 V1 Zr0.25,B2+Sec.,ANNEAL,,,5.6,,C,25,1360,1480,,,,,0,1,0,0,0,0,0,0,0,0,0,0,0,0,0,1,0,0,0,0,0,0,0,0,1,1,0,0,0,0.25,1,0,0,1,0,0,0,0,1,0,0,0,0,1,0
68,Al1 Nb1 Ti1 V1 Zr0.5,B2+Laves+Sec.,ANNEAL,,,5.6,,C,600,1135,1425,,,,,0,1,0,0,0,0,0,0,0,0,0,0,0,0,0,1,0,0,0,0,0,0,0,0,1,1,0,0,0,0.5,1,0,0,1,0,0,1,0,1,0,0,0,0,1,0
68,Al1 Nb1 Ti1 V1 Zr0.5,B2+Laves+Sec.,ANNEAL,,,5.6,,C,800,675,740,,,,,0,1,0,0,0,0,0,0,0,0,0,0,0,0,0,1,0,0,0,0,0,0,0,0,1,1,0,0,0,0.5,1,0,0,1,0,0,1,0,1,0,0,0,0,1,0
68,Al1 Nb1 Ti1 V1 Zr0.5,B2+Laves+Sec.,ANNEAL,,,5.6,,C,25,1485,,,,,,0,1,0,0,0,0,0,0,0,0,0,0,0,0,0,1,0,0,0,0,0,0,0,0,1,1,0,0,0,0.5,1,0,0,1,0,0,1,0,1,0,0,0,0,1,0
68,Al0.667 Nb0.667 Ti0.667 V0.667 Zr1,B2+Laves+Sec.,ANNEAL,,,5.8,,C,600,1195,1195,,,,,0,0.667,0,0,0,0,0,0,0,0,0,0,0,0,0,0.667,0,0,0,0,0,0,0,0,0.667,0.667,0,0,0,1,1,0,0,1,0,0,1,0,1,0,0,0,0,1,0
68,Al0.667 Nb0.667 Ti0.667 V0.667 Zr1,B2+Laves+Sec.,ANNEAL,,,5.8,,C,800,180,395,,,,,0,0.667,0,0,0,0,0,0,0,0,0,0,0,0,0,0.667,0,0,0,0,0,0,0,0,0.667,0.667,0,0,0,1,1,0,0,1,0,0,1,0,1,0,0,0,0,1,0
68,Al0.667 Nb0.667 Ti0.667 V0.667 Zr1,B2+Laves+Sec.,ANNEAL,,,5.8,,C,25,1535,1550,,,,,0,0.667,0,0,0,0,0,0,0,0,0,0,0,0,0,0.667,0,0,0,0,0,0,0,0,0.667,0.667,0,0,0,1,1,0,0,1,0,0,1,0,1,0,0,0,0,1,0
69,Co1 Cr1 Mo1 Nb1,BCC+Laves,CAST,,,8.8,,C,25,,1419.6,,,,,0,0,0,0,0,1,1,0,0,0,0,0,0,0,1,1,0,0,0,0,0,0,0,0,0,0,0,0,0,0,0,1,0,0,0,0,1,0,0,1,0,0,0,1,0
69,Co1 Cr1 Mo1 Nb1 Ti1,BCC+Laves,CAST,,,7.8,,C,25,,1096.8,,,,,0,0,0,0,0,1,1,0,0,0,0,0,0,0,1,1,0,0,0,0,0,0,0,0,1,0,0,0,0,0,0,1,0,0,0,0,1,0,0,1,0,0,0,1,0
69,Co1 Cr1 Mo1 Nb1 Ti0.2,BCC+Laves,CAST,,,8.5,,C,25,,1905.6,,,,,0,0,0,0,0,1,1,0,0,0,0,0,0,0,1,1,0,0,0,0,0,0,0,0,0.2,0,0,0,0,0,0,1,0,0,0,0,1,0,0,1,0,0,0,1,0
69,Co1 Cr1 Mo1 Nb1 Ti0.4,BCC,CAST,,,8.3,,C,25,,1771.3,,,,212,0,0,0,0,0,1,1,0,0,0,0,0,0,0,1,1,0,0,0,0,0,0,0,0,0.4,0,0,0,0,0,0,1,0,0,0,0,0,0,0,1,0,0,0,1,0
69,Co1 Cr1 Mo1 Nb1 Ti0.5,BCC+Laves,CAST,,,8.2,,C,25,,1609.2,,,,,0,0,0,0,0,1,1,0,0,0,0,0,0,0,1,1,0,0,0,0,0,0,0,0,0.5,0,0,0,0,0,0,1,0,0,0,0,1,0,0,1,0,0,0,1,0
70,Cr1 Hf1 Nb1 Ti1 Zr1,BCC+Laves,ANNEAL,,,8.2,,C,25,1457,1908,,,,,0,0,0,0,0,0,1,0,0,0,1,0,0,0,0,1,0,0,0,0,0,0,0,0,1,0,0,0,0,1,0,1,0,0,0,0,1,0,1,0,0,0,0,1,0
70,Cr1 Hf1 Nb1 Ti1 Zr1,BCC+Laves,ANNEAL,,,8.2,,C,25,1420,1885,4.2,,,,0,0,0,0,0,0,1,0,0,0,1,0,0,0,0,1,0,0,0,0,0,0,0,0,1,0,0,0,0,1,0,1,0,0,0,0,1,0,1,0,0,0,0,1,0
70,Cr1 Hf1 Nb1 Ti1 Zr1,BCC+Laves,ANNEAL,,,8.2,,C,25,1328,1884,,,,,0,0,0,0,0,0,1,0,0,0,1,0,0,0,0,1,0,0,0,0,0,0,0,0,1,0,0,0,0,1,0,1,0,0,0,0,1,0,1,0,0,0,0,1,0
70,Cr1 Hf1 Nb1 Ti1 Zr1,BCC+Laves,ANNEAL,,,8.2,,C,25,1322,1726,,,,,0,0,0,0,0,0,1,0,0,0,1,0,0,0,0,1,0,0,0,0,0,0,0,0,1,0,0,0,0,1,0,1,0,0,0,0,1,0,1,0,0,0,0,1,0
70,Cr1 Hf1 Nb1 Ti1 Zr1,BCC+Laves,CAST,,,8.2,,C,25,1375,2130,3,,,,0,0,0,0,0,0,1,0,0,0,1,0,0,0,0,1,0,0,0,0,0,0,0,0,1,0,0,0,0,1,0,1,0,0,0,0,1,0,0,1,0,0,0,1,0
70,Hf1 Nb1 Ti1 V1 Zr1,BCC+Laves,ANNEAL,,,8.1,,C,25,1157,1468,,,,,0,0,0,0,0,0,0,0,0,0,1,0,0,0,0,1,0,0,0,0,0,0,0,0,1,1,0,0,0,1,0,1,0,0,0,0,1,0,1,0,0,0,0,1,0
70,Hf1 Nb1 Ti1 V1 Zr1,BCC,ANNEAL,,,8.1,,C,25,1253,1393,,,,95,0,0,0,0,0,0,0,0,0,0,1,0,0,0,0,1,0,0,0,0,0,0,0,0,1,1,0,0,0,1,0,1,0,0,0,0,0,0,1,0,0,0,0,1,0
70,Hf1 Nb1 Ti1 V1 Zr1,BCC,ANNEAL,,,8.1,,C,25,1140,1463,,,,95,0,0,0,0,0,0,0,0,0,0,1,0,0,0,0,1,0,0,0,0,0,0,0,0,1,1,0,0,0,1,0,1,0,0,0,0,0,0,1,0,0,0,0,1,0
70,Hf1 Nb1 Ti1 V1 Zr1,BCC,ANNEAL,,,8.1,,C,25,1120,1376,30,,,95,0,0,0,0,0,0,0,0,0,0,1,0,0,0,0,1,0,0,0,0,0,0,0,0,1,1,0,0,0,1,0,1,0,0,0,0,0,0,1,0,0,0,0,1,0
70,Hf1 Nb1 Ti1 V1 Zr1,BCC+Laves,CAST,,,8.1,,C,25,1170,1463,29.6,,,,0,0,0,0,0,0,0,0,0,0,1,0,0,0,0,1,0,0,0,0,0,0,0,0,1,1,0,0,0,1,0,1,0,0,0,0,1,0,0,1,0,0,0,1,0
71,Cr1 Ta1 Ti0.17 V1 W1,BCC+Laves,POWDER,,,12.6,715,C,25,2034,,1.5,,,,0,0,0,0,0,0,1,0,0,0,0,0,0,0,0,0,0,0,0,0,0,0,0,1,0.17,1,1,0,0,0,0,1,0,0,0,0,1,0,0,0,0,1,0,1,0
71,Cr1 Ta1 Ti0.17 V1 W1,BCC+Laves,POWDER,,,12.6,,C,1200,750,,1.5,,,,0,0,0,0,0,0,1,0,0,0,0,0,0,0,0,0,0,0,0,0,0,0,0,1,0.17,1,1,0,0,0,0,1,0,0,0,0,1,0,0,0,0,1,0,1,0
71,Cr1 Ta1 Ti0.3 V1 W1,BCC+Laves,POWDER,,,12.3,780,C,25,2050,,1.5,,,,0,0,0,0,0,0,1,0,0,0,0,0,0,0,0,0,0,0,0,0,0,0,0,1,0.3,1,1,0,0,0,0,1,0,0,0,0,1,0,0,0,0,1,0,1,0
71,Cr1 Ta1 Ti0.3 V1 W1,BCC+Laves,POWDER,,,12.3,,C,1200,586,,1.5,,,,0,0,0,0,0,0,1,0,0,0,0,0,0,0,0,0,0,0,0,0,0,0,0,1,0.3,1,1,0,0,0,0,1,0,0,0,0,1,0,0,0,0,1,0,1,0
71,Cr1 Ta1 V1 W1,BCC+Laves,POWDER,,,13,715,C,25,2327,,1.5,,,,0,0,0,0,0,0,1,0,0,0,0,0,0,0,0,0,0,0,0,0,0,0,0,1,0,1,1,0,0,0,0,1,0,0,0,0,1,0,0,0,0,1,0,1,0
71,Cr1 Ta1 V1 W1,BCC+Laves,POWDER,,,13,,C,1200,979,,1.5,,,,0,0,0,0,0,0,1,0,0,0,0,0,0,0,0,0,0,0,0,0,0,0,0,1,0,1,1,0,0,0,0,1,0,0,0,0,1,0,0,0,0,1,0,1,0
72,Hf0.26 Nb1 Ta1 Ti0.578 Zr0.416,BCC,CAST,,,10.4,,C,60,795,,,,,122,0,0,0,0,0,0,0,0,0,0,0.26,0,0,0,0,1,0,0,0,0,0,0,0,1,0.578,0,0,0,0,0.416,0,1,0,0,0,0,0,0,0,1,0,0,0,1,0
72,Hf0.26 Nb1 Ta1 Ti0.578 Zr0.416,BCC,CAST,,,10.4,,C,100,765,,,,,122,0,0,0,0,0,0,0,0,0,0,0.26,0,0,0,0,1,0,0,0,0,0,0,0,1,0.578,0,0,0,0,0.416,0,1,0,0,0,0,0,0,0,1,0,0,0,1,0
72,Hf0.26 Nb1 Ta1 Ti0.578 Zr0.416,BCC,CAST,,,10.4,,C,200,650,,,,,122,0,0,0,0,0,0,0,0,0,0,0.26,0,0,0,0,1,0,0,0,0,0,0,0,1,0.578,0,0,0,0,0.416,0,1,0,0,0,0,0,0,0,1,0,0,0,1,0
72,Hf0.26 Nb1 Ta1 Ti0.578 Zr0.416,BCC,CAST,,,10.4,,C,300,590,,,,,122,0,0,0,0,0,0,0,0,0,0,0.26,0,0,0,0,1,0,0,0,0,0,0,0,1,0.578,0,0,0,0,0.416,0,1,0,0,0,0,0,0,0,1,0,0,0,1,0
72,Hf0.26 Nb1 Ta1 Ti0.578 Zr0.416,BCC,CAST,,,10.4,,C,25,845,,,,,122,0,0,0,0,0,0,0,0,0,0,0.26,0,0,0,0,1,0,0,0,0,0,0,0,1,0.578,0,0,0,0,0.416,0,1,0,0,0,0,0,0,0,1,0,0,0,1,0
73,Hf0.5 Mo0.5 Nb1 Si0.1 Ti1 Zr1,BCC+Sec.,CAST,,,7.7,442,C,25,1350,2150,,28,,,0,0,0,0,0,0,0,0,0,0,0.5,0,0,0,0.5,1,0,0,0,0,0,0.1,0,0,1,0,0,0,0,1,0,1,0,1,0,0,0,0,0,1,0,0,0,1,0
73,Hf0.5 Mo0.5 Nb1 Si0.3 Ti1 Zr1,BCC+Sec.,CAST,,,7.5,494,C,25,1370,1950,,23,,,0,0,0,0,0,0,0,0,0,0,0.5,0,0,0,0.5,1,0,0,0,0,0,0.3,0,0,1,0,0,0,0,1,0,1,0,1,0,0,0,0,0,1,0,0,0,1,0
73,Hf0.5 Mo0.5 Nb1 Si0.5 Ti1 Zr1,BCC+Sec.,CAST,,,7.2,524,C,25,1600,1900,,23,,,0,0,0,0,0,0,0,0,0,0,0.5,0,0,0,0.5,1,0,0,0,0,0,0.5,0,0,1,0,0,0,0,1,0,1,0,1,0,0,0,0,0,1,0,0,0,1,0
73,Hf0.5 Mo0.5 Nb1 Si0.7 Ti1 Zr1,BCC+Sec.,CAST,,,7,580,C,25,1550,1900,,12,,,0,0,0,0,0,0,0,0,0,0,0.5,0,0,0,0.5,1,0,0,0,0,0,0.7,0,0,1,0,0,0,0,1,0,1,0,1,0,0,0,0,0,1,0,0,0,1,0
73,Hf0.5 Mo0.5 Nb1 Si0.9 Ti1 Zr1,BCC+Sec.,CAST,,,6.8,640,C,25,1650,2000,,9,,,0,0,0,0,0,0,0,0,0,0,0.5,0,0,0,0.5,1,0,0,0,0,0,0.9,0,0,1,0,0,0,0,1,0,1,0,1,0,0,0,0,0,1,0,0,0,1,0
73,Hf0.5 Mo0.5 Nb1 Ti1 Zr1,BCC+Sec.,CAST,,,7.9,400,C,25,1150,1500,,25,,,0,0,0,0,0,0,0,0,0,0,0.5,0,0,0,0.5,1,0,0,0,0,0,0,0,0,1,0,0,0,0,1,0,1,0,1,0,0,0,0,0,1,0,0,0,1,0
74,Hf0.5 Nb0.667 Ta0.333 Ti1 Zr0.833,BCC,WROUGHT,,,8.4,,C,-268.8,2250,,,,,100,0,0,0,0,0,0,0,0,0,0,0.5,0,0,0,0,0.667,0,0,0,0,0,0,0,0.333,1,0,0,0,0,0.833,0,1,0,0,0,0,0,0,0,0,0,0,1,1,0
74,Hf0.5 Nb0.667 Ta0.333 Ti1 Zr0.833,BCC,WROUGHT,,,8.4,,C,-268.8,2210,,,,,100,0,0,0,0,0,0,0,0,0,0,0.5,0,0,0,0,0.667,0,0,0,0,0,0,0,0.333,1,0,0,0,0,0.833,0,1,0,0,0,0,0,0,0,0,0,0,1,1,0
74,Hf0.5 Nb0.667 Ta0.333 Ti1 Zr0.833,BCC,WROUGHT,,,8.4,,C,-196,1880,,,,,100,0,0,0,0,0,0,0,0,0,0,0.5,0,0,0,0,0.667,0,0,0,0,0,0,0,0.333,1,0,0,0,0,0.833,0,1,0,0,0,0,0,0,0,0,0,0,1,1,0
74,Hf0.5 Nb0.667 Ta0.333 Ti1 Zr0.833,BCC,WROUGHT,,,8.4,,C,-196,1750,,,,,100,0,0,0,0,0,0,0,0,0,0,0.5,0,0,0,0,0.667,0,0,0,0,0,0,0,0.333,1,0,0,0,0,0.833,0,1,0,0,0,0,0,0,0,0,0,0,1,1,0
74,Hf0.5 Nb0.667 Ta0.333 Ti1 Zr0.833,BCC,WROUGHT,,,8.4,,C,-153,1640,,,,,100,0,0,0,0,0,0,0,0,0,0,0.5,0,0,0,0,0.667,0,0,0,0,0,0,0,0.333,1,0,0,0,0,0.833,0,1,0,0,0,0,0,0,0,0,0,0,1,1,0
