Repository: CovJus01/high-entropy-alloys-project

# High Entropy Alloys

### An analysis of High entropy alloys using PCA, K-prototypes and ANNs

## Repo Structure
The repo is stuctured by seperating the data, figures and the source code into different folders. The source code can be found under the "src" folder and contains the various scripts used for this project.
The data folder contains both the original and parsed versions of our dataset. The figures folder contains various figures generated throughout the analysis seperated into 3 folders. "PCA" corresponds to the
figures related to the PCA analysis we conducted. "ANN" corresponds to the figures related to the Large ANN.

File: data/High_Entropy_Alloy_Parsed.csv (part 3 of 6)
IDENTIFIER: Reference ID,FORMULA,Microstructure,Processing method,grain size,Exp. Density,Calculated Density,HV,Type of test,Test temperature,YS,UTS,Elongation,Elongation plastic,Exp. Young modulus,Calculated Young modulus,Ag,Al,B,C,Ca,Co,Cr,Cu,Fe,Ga,Hf,Li,Mg,Mn,Mo,Nb,Nd,Ni,Pd,Re,Sc,Si,Sn,Ta,Ti,V,W,Y,Zn,Zr,B2,BCC,FCC,Sec.,HCP,L12,Laves,Other,ANNEAL,CAST,OTHER,POWDER,WROUGHT,C_test,T_test
74,Hf0.5 Nb0.667 Ta0.333 Ti1 Zr0.833,BCC,WROUGHT,,,8.4,,C,-153,1550,,,,,100,0,0,0,0,0,0,0,0,0,0,0.5,0,0,0,0,0.667,0,0,0,0,0,0,0,0.333,1,0,0,0,0,0.833,0,1,0,0,0,0,0,0,0,0,0,0,1,1,0
74,Hf0.5 Nb0.667 Ta0.333 Ti1 Zr0.833,BCC,WROUGHT,,,8.4,,C,-103,1380,,,,,100,0,0,0,0,0,0,0,0,0,0,0.5,0,0,0,0,0.667,0,0,0,0,0,0,0,0.333,1,0,0,0,0,0.833,0,1,0,0,0,0,0,0,0,0,0,0,1,1,0
74,Hf0.5 Nb0.667 Ta0.333 Ti1 Zr0.833,BCC,WROUGHT,,,8.4,,C,-103,1370,,,,,100,0,0,0,0,0,0,0,0,0,0,0.5,0,0,0,0,0.667,0,0,0,0,0,0,0,0.333,1,0,0,0,0,0.833,0,1,0,0,0,0,0,0,0,0,0,0,1,1,0
74,Hf0.5 Nb0.667 Ta0.333 Ti1 Zr0.833,BCC,WROUGHT,,,8.4,,C,-43,1200,,,,,100,0,0,0,0,0,0,0,0,0,0,0.5,0,0,0,0,0.667,0,0,0,0,0,0,0,0.333,1,0,0,0,0,0.833,0,1,0,0,0,0,0,0,0,0,0,0,1,1,0
74,Hf0.5 Nb0.667 Ta0.333 Ti1 Zr0.833,BCC,WROUGHT,,,8.4,,C,-43,1180,,,,,100,0,0,0,0,0,0,0,0,0,0,0.5,0,0,0,0,0.667,0,0,0,0,0,0,0,0.333,1,0,0,0,0,0.833,0,1,0,0,0,0,0,0,0,0,0,0,1,1,0
74,Hf0.5 Nb0.667 Ta0.333 Ti1 Zr0.833,BCC,WROUGHT,,,8.4,,C,72,1040,,,,,100,0,0,0,0,0,0,0,0,0,0,0.5,0,0,0,0,0.667,0,0,0,0,0,0,0,0.333,1,0,0,0,0,0.833,0,1,0,0,0,0,0,0,0,0,0,0,1,1,0
74,Hf0.5 Nb0.667 Ta0.333 Ti1 Zr0.833,BCC,WROUGHT,,,8.4,,C,72,1020,,,,,100,0,0,0,0,0,0,0,0,0,0,0.5,0,0,0,0,0.667,0,0,0,0,0,0,0,0.333,1,0,0,0,0,0.833,0,1,0,0,0,0,0,0,0,0,0,0,1,1,0
74,Hf0.5 Nb0.667 Ta0.333 Ti1 Zr0.833,BCC,WROUGHT,,,8.4,,C,25,1150,,,,,100,0,0,0,0,0,0,0,0,0,0,0.5,0,0,0,0,0.667,0,0,0,0,0,0,0,0.333,1,0,0,0,0,0.833,0,1,0,0,0,0,0,0,0,0,0,0,1,1,0
74,Hf0.5 Nb0.667 Ta0.333 Ti1 Zr0.833,BCC,WROUGHT,,,8.4,,C,25,1100,,,,,100,0,0,0,0,0,0,0,0,0,0,0.5,0,0,0,0,0.667,0,0,0,0,0,0,0,0.333,1,0,0,0,0,0.833,0,1,0,0,0,0,0,0,0,0,0,0,1,1,0
74,Hf0.5 Nb0.667 Ta0.333 Ti1 Zr0.833,BCC,WROUGHT,,,8.4,,C,-268.8,2390,,,,,100,0,0,0,0,0,0,0,0,0,0,0.5,0,0,0,0,0.667,0,0,0,0,0,0,0,0.333,1,0,0,0,0,0.833,0,1,0,0,0,0,0,0,0,0,0,0,1,1,0
74,Hf0.5 Nb0.667 Ta0.333 Ti1 Zr0.833,BCC,WROUGHT,,,8.4,,C,-196,1920,,,,,100,0,0,0,0,0,0,0,0,0,0,0.5,0,0,0,0,0.667,0,0,0,0,0,0,0,0.333,1,0,0,0,0,0.833,0,1,0,0,0,0,0,0,0,0,0,0,1,1,0
74,Hf0.5 Nb0.667 Ta0.333 Ti1 Zr0.833,BCC,WROUGHT,,,8.4,,C,-153,1370,,,,,100,0,0,0,0,0,0,0,0,0,0,0.5,0,0,0,0,0.667,0,0,0,0,0,0,0,0.333,1,0,0,0,0,0.833,0,1,0,0,0,0,0,0,0,0,0,0,1,1,0
74,Hf0.5 Nb0.667 Ta0.333 Ti1 Zr0.833,BCC,WROUGHT,,,8.4,,C,-103,1250,,,,,100,0,0,0,0,0,0,0,0,0,0,0.5,0,0,0,0,0.667,0,0,0,0,0,0,0,0.333,1,0,0,0,0,0.833,0,1,0,0,0,0,0,0,0,0,0,0,1,1,0
74,Hf0.5 Nb0.667 Ta0.333 Ti1 Zr0.833,BCC,WROUGHT,,,8.4,,C,-43,1020,,,,,100,0,0,0,0,0,0,0,0,0,0,0.5,0,0,0,0,0.667,0,0,0,0,0,0,0,0.333,1,0,0,0,0,0.833,0,1,0,0,0,0,0,0,0,0,0,0,1,1,0
74,Hf0.5 Nb0.667 Ta0.333 Ti1 Zr0.833,BCC,WROUGHT,,,8.4,,C,72,640,,,,,100,0,0,0,0,0,0,0,0,0,0,0.5,0,0,0,0,0.667,0,0,0,0,0,0,0,0.333,1,0,0,0,0,0.833,0,1,0,0,0,0,0,0,0,0,0,0,1,1,0
74,Hf0.5 Nb0.667 Ta0.333 Ti1 Zr0.833,BCC,WROUGHT,,,8.4,,C,25,890,,,,,100,0,0,0,0,0,0,0,0,0,0,0.5,0,0,0,0,0.667,0,0,0,0,0,0,0,0.333,1,0,0,0,0,0.833,0,1,0,0,0,0,0,0,0,0,0,0,1,1,0
75,Hf1 Mo0.5 Nb1 Si0.3 Ti1 V0.5,BCC+Sec.,CAST,,,8.5,,C,1000,398,430,,,,,0,0,0,0,0,0,0,0,0,0,1,0,0,0,0.5,1,0,0,0,0,0,0.3,0,0,1,0.5,0,0,0,0,0,1,0,1,0,0,0,0,0,1,0,0,0,1,0
75,Hf1 Mo0.5 Nb1 Si0.3 Ti1 V0.5,BCC+Sec.,CAST,,,8.5,,C,25,1617,2016,,,,,0,0,0,0,0,0,0,0,0,0,1,0,0,0,0.5,1,0,0,0,0,0,0.3,0,0,1,0.5,0,0,0,0,0,1,0,1,0,0,0,0,0,1,0,0,0,1,0
75,Hf1 Mo0.5 Nb1 Si0.3 Ti1 V0.5,BCC+Sec.,CAST,,,8.5,,C,1200,166,187,,,,,0,0,0,0,0,0,0,0,0,0,1,0,0,0,0.5,1,0,0,0,0,0,0.3,0,0,1,0.5,0,0,0,0,0,1,0,1,0,0,0,0,0,1,0,0,0,1,0
75,Hf1 Mo0.5 Nb1 Si0.5 Ti1 V0.5,BCC+Sec.,CAST,,,8.2,,C,1000,614,696,,,,,0,0,0,0,0,0,0,0,0,0,1,0,0,0,0.5,1,0,0,0,0,0,0.5,0,0,1,0.5,0,0,0,0,0,1,0,1,0,0,0,0,0,1,0,0,0,1,0
75,Hf1 Mo0.5 Nb1 Si0.5 Ti1 V0.5,BCC+Sec.,CAST,,,8.2,,C,25,1787,2052,,,,,0,0,0,0,0,0,0,0,0,0,1,0,0,0,0.5,1,0,0,0,0,0,0.5,0,0,1,0.5,0,0,0,0,0,1,0,1,0,0,0,0,0,1,0,0,0,1,0
75,Hf1 Mo0.5 Nb1 Si0.5 Ti1 V0.5,BCC+Sec.,CAST,,,8.2,,C,1200,188,219,,,,,0,0,0,0,0,0,0,0,0,0,1,0,0,0,0.5,1,0,0,0,0,0,0.5,0,0,1,0.5,0,0,0,0,0,1,0,1,0,0,0,0,0,1,0,0,0,1,0
75,Hf1 Mo0.5 Nb1 Si0.7 Ti1 V0.5,BCC+Sec.,CAST,,,7.9,,C,1000,673,741,,,,,0,0,0,0,0,0,0,0,0,0,1,0,0,0,0.5,1,0,0,0,0,0,0.7,0,0,1,0.5,0,0,0,0,0,1,0,1,0,0,0,0,0,1,0,0,0,1,0
75,Hf1 Mo0.5 Nb1 Si0.7 Ti1 V0.5,BCC+Sec.,CAST,,,7.9,,C,25,2134,2242,,,,,0,0,0,0,0,0,0,0,0,0,1,0,0,0,0.5,1,0,0,0,0,0,0.7,0,0,1,0.5,0,0,0,0,0,1,0,1,0,0,0,0,0,1,0,0,0,1,0
75,Hf1 Mo0.5 Nb1 Si0.7 Ti1 V0.5,BCC+Sec.,CAST,,,7.9,,C,1200,235,268,,,,,0,0,0,0,0,0,0,0,0,0,1,0,0,0,0.5,1,0,0,0,0,0,0.7,0,0,1,0.5,0,0,0,0,0,1,0,1,0,0,0,0,0,1,0,0,0,1,0
75,Hf1 Mo0.5 Nb1 Ti1 V0.5,BCC,CAST,,,9,,C,1000,368,394,,,,126,0,0,0,0,0,0,0,0,0,0,1,0,0,0,0.5,1,0,0,0,0,0,0,0,0,1,0.5,0,0,0,0,0,1,0,0,0,0,0,0,0,1,0,0,0,1,0
75,Hf1 Mo0.5 Nb1 Ti1 V0.5,BCC,CAST,,,9,,C,1200,60,,,,,126,0,0,0,0,0,0,0,0,0,0,1,0,0,0,0.5,1,0,0,0,0,0,0,0,0,1,0.5,0,0,0,0,0,1,0,0,0,0,0,0,0,1,0,0,0,1,0
75,Hf1 Mo0.5 Nb1 Ti1 V0.5,BCC,CAST,,,9,,C,25,1260,,,,,126,0,0,0,0,0,0,0,0,0,0,1,0,0,0,0.5,1,0,0,0,0,0,0,0,0,1,0.5,0,0,0,0,0,1,0,0,0,0,0,0,0,1,0,0,0,1,0
76,Hf0.787 Nb0.142 Ta0.142 Ti1 Zr0.787,BCC,WROUGHT,,,8.5,,T,25,540,995,,,,92,0,0,0,0,0,0,0,0,0,0,0.787,0,0,0,0,0.142,0,0,0,0,0,0,0,0.142,1,0,0,0,0,0.787,0,1,0,0,0,0,0,0,0,0,0,0,1,0,1
77,Al0.25 Nb1 Ta1 Ti1 Zr1,BCC+B2,OTHER,,,8.6,,C,1000,366,408,,,,,0,0.25,0,0,0,0,0,0,0,0,0,0,0,0,0,1,0,0,0,0,0,0,0,1,1,0,0,0,0,1,1,1,0,0,0,0,0,0,0,0,1,0,0,1,0
77,Al0.25 Nb1 Ta1 Ti1 Zr1,BCC+B2,OTHER,,,8.6,,C,25,1745,1830,,,,,0,0.25,0,0,0,0,0,0,0,0,0,0,0,0,0,1,0,0,0,0,0,0,0,1,1,0,0,0,0,1,1,1,0,0,0,0,0,0,0,0,1,0,0,1,0
77,Al0.5 Mo0.5 Nb1 Ta0.5 Ti1 Zr1,BCC+B2,OTHER,,,7.6,,C,1000,579,646,,,,,0,0.5,0,0,0,0,0,0,0,0,0,0,0,0,0.5,1,0,0,0,0,0,0,0,0.5,1,0,0,0,0,1,1,1,0,0,0,0,0,0,0,0,1,0,0,1,0
77,Al0.5 Mo0.5 Nb1 Ta0.5 Ti1 Zr1,BCC+B2,OTHER,,,7.6,,C,25,2350,2460,,,,,0,0.5,0,0,0,0,0,0,0,0,0,0,0,0,0.5,1,0,0,0,0,0,0,0,0.5,1,0,0,0,0,1,1,1,0,0,0,0,0,0,0,0,1,0,0,1,0
77,Al1 Mo0.5 Nb1 Ta0.5 Ti1 Zr1,BCC+B2,OTHER,,,7.1,,C,25,2197,2370,,,,,0,1,0,0,0,0,0,0,0,0,0,0,0,0,0.5,1,0,0,0,0,0,0,0,0.5,1,0,0,0,0,1,1,1,0,0,0,0,0,0,0,0,1,0,0,1,0
77,Al1 Mo0.5 Nb1 Ta0.5 Ti1 Zr0.5,B2,OTHER,,,7.2,,C,1000,935,1019,,,,,0,1,0,0,0,0,0,0,0,0,0,0,0,0,0.5,1,0,0,0,0,0,0,0,0.5,1,0,0,0,0,0.5,1,0,0,0,0,0,0,0,0,0,1,0,0,1,0
77,Al1 Mo0.5 Nb1 Ta0.5 Ti1 Zr0.5,B2,OTHER,,,7.2,,C,25,,1320,,,,,0,1,0,0,0,0,0,0,0,0,0,0,0,0,0.5,1,0,0,0,0,0,0,0,0.5,1,0,0,0,0,0.5,1,0,0,0,0,0,0,0,0,0,1,0,0,1,0
77,Al1 Nb1 Ta0.5 Ti1 Zr0.5,B2,OTHER,,,6.9,,C,1000,535,542,,,,,0,1,0,0,0,0,0,0,0,0,0,0,0,0,0,1,0,0,0,0,0,0,0,0.5,1,0,0,0,0,0.5,1,0,0,0,0,0,0,0,0,0,1,0,0,1,0
77,Al1 Nb1 Ta0.5 Ti1 Zr0.5,B2,OTHER,,,6.9,,C,25,1352,1357,,,,,0,1,0,0,0,0,0,0,0,0,0,0,0,0,0,1,0,0,0,0,0,0,0,0.5,1,0,0,0,0,0.5,1,0,0,0,0,0,0,0,0,0,1,0,0,1,0
78,Hf1 Nb1 Si0.5 Ti1 V1 Zr1,BCC+Laves+Sec.,ANNEAL,,,7.5,,C,400,1273,1335,14.5,,,,0,0,0,0,0,0,0,0,0,0,1,0,0,0,0,1,0,0,0,0,0,0.5,0,0,1,1,0,0,0,1,0,1,0,1,0,0,1,0,1,0,0,0,0,1,0
78,Hf1 Nb1 Si0.5 Ti1 V1 Zr1,BCC+Laves+Sec.,ANNEAL,,,7.5,,C,600,597,651,50,,,,0,0,0,0,0,0,0,0,0,0,1,0,0,0,0,1,0,0,0,0,0,0.5,0,0,1,1,0,0,0,1,0,1,0,1,0,0,1,0,1,0,0,0,0,1,0
78,Hf1 Nb1 Si0.5 Ti1 V1 Zr1,BCC+Laves+Sec.,ANNEAL,,,7.5,,C,800,102,107,50,,,,0,0,0,0,0,0,0,0,0,0,1,0,0,0,0,1,0,0,0,0,0,0.5,0,0,1,1,0,0,0,1,0,1,0,1,0,0,1,0,1,0,0,0,0,1,0
78,Hf1 Nb1 Si0.5 Ti1 V1 Zr1,BCC+Laves+Sec.,ANNEAL,,,7.5,,C,25,1483,1611,9.5,,,,0,0,0,0,0,0,0,0,0,0,1,0,0,0,0,1,0,0,0,0,0,0.5,0,0,1,1,0,0,0,1,0,1,0,1,0,0,1,0,1,0,0,0,0,1,0
78,Hf1 Nb1 Si0.5 Ti1 V1 Zr1,BCC+Laves+Sec.,CAST,,,7.5,,C,600,920,1252,50,,,,0,0,0,0,0,0,0,0,0,0,1,0,0,0,0,1,0,0,0,0,0,0.5,0,0,1,1,0,0,0,1,0,1,0,1,0,0,1,0,0,1,0,0,0,1,0
78,Hf1 Nb1 Si0.5 Ti1 V1 Zr1,BCC+Laves+Sec.,CAST,,,7.5,,C,800,371,427,50,,,,0,0,0,0,0,0,0,0,0,0,1,0,0,0,0,1,0,0,0,0,0,0.5,0,0,1,1,0,0,0,1,0,1,0,1,0,0,1,0,0,1,0,0,0,1,0
78,Hf1 Nb1 Si0.5 Ti1 V1 Zr1,BCC+Laves+Sec.,CAST,,,7.5,,C,25,1540,1643,16.8,,,,0,0,0,0,0,0,0,0,0,0,1,0,0,0,0,1,0,0,0,0,0,0.5,0,0,1,1,0,0,0,1,0,1,0,1,0,0,1,0,0,1,0,0,0,1,0
79,Hf1 Nb1 Ta1 Ti1 Zr1,BCC,OTHER,0.05,,9.9,420,T,25,1900,,7.9,,,107,0,0,0,0,0,0,0,0,0,0,1,0,0,0,0,1,0,0,0,0,0,0,0,1,1,0,0,0,0,1,0,1,0,0,0,0,0,0,0,0,1,0,0,0,1
79,Hf1 Nb1 Ta1 Ti1 Zr1,BCC+HCP,OTHER,0.05,,9.9,530,T,25,1520,,1.7,,,,0,0,0,0,0,0,0,0,0,0,1,0,0,0,0,1,0,0,0,0,0,0,0,1,1,0,0,0,0,1,0,1,0,0,1,0,0,0,0,0,1,0,0,0,1
79,Hf1 Nb1 Ta1 Ti1 Zr1,BCC+BCC+HCP,OTHER,0.1,,9.9,340,T,25,795,,5,,,,0,0,0,0,0,0,0,0,0,0,1,0,0,0,0,1,0,0,0,0,0,0,0,1,1,0,0,0,0,1,0,1,0,0,1,0,0,0,0,0,1,0,0,0,1
79,Hf1 Nb1 Ta1 Ti1 Zr1,BCC,WROUGHT,100,,9.9,309,T,25,830,840,9.2,,,107,0,0,0,0,0,0,0,0,0,0,1,0,0,0,0,1,0,0,0,0,0,0,0,1,1,0,0,0,0,1,0,1,0,0,0,0,0,0,0,0,0,0,1,0,1
80,Hf1 Nb1 Ta1 Ti1 Zr1,BCC,WROUGHT,,,9.9,366,T,25,1202,1295,4.7,,,107,0,0,0,0,0,0,0,0,0,0,1,0,0,0,0,1,0,0,0,0,0,0,0,1,1,0,0,0,0,1,0,1,0,0,0,0,0,0,0,0,0,0,1,0,1
80,Hf1 Nb1 Ta1 Ti1 Zr1,BCC+BCC,WROUGHT,,,9.9,,T,25,1303,1334,,,,,0,0,0,0,0,0,0,0,0,0,1,0,0,0,0,1,0,0,0,0,0,0,0,1,1,0,0,0,0,1,0,1,0,0,0,0,0,0,0,0,0,0,1,0,1
80,Hf1 Nb1 Ta1 Ti1 Zr1,BCC,WROUGHT,,,9.9,351,T,25,1145,1262,9.7,,,107,0,0,0,0,0,0,0,0,0,0,1,0,0,0,0,1,0,0,0,0,0,0,0,1,1,0,0,0,0,1,0,1,0,0,0,0,0,0,0,0,0,0,1,0,1
81,Hf1 Nb1 Ta1 Ti1 Zr1,BCC,WROUGHT,,,9.9,,T,25,958,974,,,,107,0,0,0,0,0,0,0,0,0,0,1,0,0,0,0,1,0,0,0,0,0,0,0,1,1,0,0,0,0,1,0,1,0,0,0,0,0,0,0,0,0,0,1,0,1
81,Hf1 Nb1 Ta1 Ti1 Zr1,BCC,WROUGHT,,,9.9,,T,25,944,959,,,,107,0,0,0,0,0,0,0,0,0,0,1,0,0,0,0,1,0,0,0,0,0,0,0,1,1,0,0,0,0,1,0,1,0,0,0,0,0,0,0,0,0,0,1,0,1
81,Hf1 Nb1 Ta1 Ti1 Zr1,BCC,WROUGHT,,,9.9,,T,25,940,953,,,,107,0,0,0,0,0,0,0,0,0,0,1,0,0,0,0,1,0,0,0,0,0,0,0,1,1,0,0,0,0,1,0,1,0,0,0,0,0,0,0,0,0,0,1,0,1
82,Hf1 Nb1 Ta1 Ti1 Zr1,BCC,WROUGHT,,,9.9,,T,25,940,1080,,,,107,0,0,0,0,0,0,0,0,0,0,1,0,0,0,0,1,0,0,0,0,0,0,0,1,1,0,0,0,0,1,0,1,0,0,0,0,0,0,0,0,0,0,1,0,1
83,Hf1 Nb1 Ta1 Ti1 Zr1,BCC,CAST,,,9.9,,C,25,905,,,,,107,0,0,0,0,0,0,0,0,0,0,1,0,0,0,0,1,0,0,0,0,0,0,0,1,1,0,0,0,0,1,0,1,0,0,0,0,0,0,0,1,0,0,0,1,0
84,Hf1 Nb1 Ta1 Ti1 Zr1,BCC,CAST,,,9.9,,C,25,890,,,,,107,0,0,0,0,0,0,0,0,0,0,1,0,0,0,0,1,0,0,0,0,0,0,0,1,1,0,0,0,0,1,0,1,0,0,0,0,0,0,0,1,0,0,0,1,0
85,Hf1 Nb1 Ta1 Ti1 Zr1,BCC,CAST,,,9.9,,T,25,828,862,,,,107,0,0,0,0,0,0,0,0,0,0,1,0,0,0,0,1,0,0,0,0,0,0,0,1,1,0,0,0,0,1,0,1,0,0,0,0,0,0,0,1,0,0,0,0,1
85,Hf1 Nb1 Ta1 Ti1 Zr1,BCC,CAST,,,9.9,,T,25,827,856,,,,107,0,0,0,0,0,0,0,0,0,0,1,0,0,0,0,1,0,0,0,0,0,0,0,1,1,0,0,0,0,1,0,1,0,0,0,0,0,0,0,1,0,0,0,0,1
85,Hf1 Nb1 Ta1 Ti1 Zr1,BCC,CAST,,,9.9,,T,25,820,869,,,,107,0,0,0,0,0,0,0,0,0,0,1,0,0,0,0,1,0,0,0,0,0,0,0,1,1,0,0,0,0,1,0,1,0,0,0,0,0,0,0,1,0,0,0,0,1
85,Hf1 Nb1 Ta1 Ti1 Zr1,BCC,CAST,,,9.9,,T,25,803,810,,,,107,0,0,0,0,0,0,0,0,0,0,1,0,0,0,0,1,0,0,0,0,0,0,0,1,1,0,0,0,0,1,0,1,0,0,0,0,0,0,0,1,0,0,0,0,1
86,Al0.2 Mo1 Ta1 Ti1 V1,BCC,CAST,,,9.3,,C,25,1021,1249,,,,183,0,0.2,0,0,0,0,0,0,0,0,0,0,0,0,1,0,0,0,0,0,0,0,0,1,1,1,0,0,0,0,0,1,0,0,0,0,0,0,0,1,0,0,0,1,0
86,Al0.6 Mo1 Ta1 Ti1 V1,BCC,CAST,,,8.7,,C,25,962,1033,,,,173,0,0.6,0,0,0,0,0,0,0,0,0,0,0,0,1,0,0,0,0,0,0,0,0,1,1,1,0,0,0,0,0,1,0,0,0,0,0,0,0,1,0,0,0,1,0
86,Al1 Mo1 Ta1 Ti1 V1,BCC,CAST,,,8.2,,C,25,,735,,,,165,0,1,0,0,0,0,0,0,0,0,0,0,0,0,1,0,0,0,0,0,0,0,0,1,1,1,0,0,0,0,0,1,0,0,0,0,0,0,0,1,0,0,0,1,0
86,Mo1 Ta1 Ti1 V1,BCC,CAST,,,9.6,,C,25,1221,1454,,,,189,0,0,0,0,0,0,0,0,0,0,0,0,0,0,1,0,0,0,0,0,0,0,0,1,1,1,0,0,0,0,0,1,0,0,0,0,0,0,0,1,0,0,0,1,0
87,Hf1 Nb1 Ta1 Zr1,BCC+HCP,ANNEAL,,,11.1,571,C,25,2310,,0.3,,,,0,0,0,0,0,0,0,0,0,0,1,0,0,0,0,1,0,0,0,0,0,0,0,1,0,0,0,0,0,1,0,1,0,0,1,0,0,0,1,0,0,0,0,1,0
87,Hf1 Nb1 Ta1 Zr1,BCC+HCP,ANNEAL,,,11.1,536,C,25,2100,2200,3.5,,,,0,0,0,0,0,0,0,0,0,0,1,0,0,0,0,1,0,0,0,0,0,0,0,1,0,0,0,0,0,1,0,1,0,0,1,0,0,0,1,0,0,0,0,1,0
87,Hf1 Nb1 Ta1 Zr1,BCC+HCP,ANNEAL,,,11.1,,C,25,2020,2030,1.7,,,,0,0,0,0,0,0,0,0,0,0,1,0,0,0,0,1,0,0,0,0,0,0,0,1,0,0,0,0,0,1,0,1,0,0,1,0,0,0,1,0,0,0,0,1,0
87,Hf1 Nb1 Ta1 Zr1,BCC+HCP,ANNEAL,,,11.1,550,C,25,1950,2010,2.2,,,,0,0,0,0,0,0,0,0,0,0,1,0,0,0,0,1,0,0,0,0,0,0,0,1,0,0,0,0,0,1,0,1,0,0,1,0,0,0,1,0,0,0,0,1,0
87,Hf1 Nb1 Ta1 Zr1,BCC,CAST,,,11.1,365,C,25,1315,1800,21.6,,,105,0,0,0,0,0,0,0,0,0,0,1,0,0,0,0,1,0,0,0,0,0,0,0,1,0,0,0,0,0,1,0,1,0,0,0,0,0,0,0,1,0,0,0,1,0
88,Hf1 Ta0.4 Ti1 Zr1,BCC+HCP,CAST,,,9.2,,T,25,400,1100,,,,,0,0,0,0,0,0,0,0,0,0,1,0,0,0,0,0,0,0,0,0,0,0,0,0.4,1,0,0,0,0,1,0,1,0,0,1,0,0,0,0,1,0,0,0,0,1
88,Hf1 Ta0.5 Ti1 Zr1,BCC+HCP,CAST,,,9.4,,T,25,700,1100,,,,,0,0,0,0,0,0,0,0,0,0,1,0,0,0,0,0,0,0,0,0,0,0,0,0.5,1,0,0,0,0,1,0,1,0,0,1,0,0,0,0,1,0,0,0,0,1
88,Hf1 Ta0.6 Ti1 Zr1,BCC+HCP,CAST,,,9.6,,T,25,800,1100,,,,,0,0,0,0,0,0,0,0,0,0,1,0,0,0,0,0,0,0,0,0,0,0,0,0.6,1,0,0,0,0,1,0,1,0,0,1,0,0,0,0,1,0,0,0,0,1
88,Hf1 Ta1 Ti1 Zr1,BCC,CAST,,,10.2,,T,25,1500,1500,,,,107,0,0,0,0,0,0,0,0,0,0,1,0,0,0,0,0,0,0,0,0,0,0,0,1,1,0,0,0,0,1,0,1,0,0,0,0,0,0,0,1,0,0,0,0,1
89,Mo1 Nb1 Ta1 Ti0.25 W1,BCC,CAST,,,13.1,478.3,C,25,1109,1197,,,,242,0,0,0,0,0,0,0,0,0,0,0,0,0,0,1,1,0,0,0,0,0,0,0,1,0.25,0,1,0,0,0,0,1,0,0,0,0,0,0,0,1,0,0,0,1,0
89,Mo1 Nb1 Ta1 Ti0.5 W1,BCC,CAST,,,12.6,481.2,C,25,1211,1578,,,,234,0,0,0,0,0,0,0,0,0,0,0,0,0,0,1,1,0,0,0,0,0,0,0,1,0.5,0,1,0,0,0,0,1,0,0,0,0,0,0,0,1,0,0,0,1,0
89,Mo1 Nb1 Ta1 Ti0.75 W1,BCC,CAST,,,12.2,495.6,C,25,1304,1593,,,,228,0,0,0,0,0,0,0,0,0,0,0,0,0,0,1,1,0,0,0,0,0,0,0,1,0.75,0,1,0,0,0,0,1,0,0,0,0,0,0,0,1,0,0,0,1,0
89,Mo1 Nb1 Ta1 Ti1 W1,BCC,CAST,,,11.8,507.5,C,25,1455,1910,,,,222,0,0,0,0,0,0,0,0,0,0,0,0,0,0,1,1,0,0,0,0,0,0,0,1,1,0,1,0,0,0,0,1,0,0,0,0,0,0,0,1,0,0,0,1,0
89,Mo1 Nb1 Ta1 W1,BCC,CAST,,,13.7,,C,25,996,1148,,,,250,0,0,0,0,0,0,0,0,0,0,0,0,0,0,1,1,0,0,0,0,0,0,0,1,0,0,1,0,0,0,0,1,0,0,0,0,0,0,0,1,0,0,0,1,0
90,Mo1 Nb1 Ta1 Ti1 V1,BCC,CAST,,,9.4,,C,25,1400,2450,,,,171,0,0,0,0,0,0,0,0,0,0,0,0,0,0,1,1,0,0,0,0,0,0,0,1,1,1,0,0,0,0,0,1,0,0,0,0,0,0,0,1,0,0,0,1,0
91,Mo1 Nb1 Ta1 Ti1 V1 W1,BCC,CAST,,,11,,C,600,973,1590,,,,209,0,0,0,0,0,0,0,0,0,0,0,0,0,0,1,1,0,0,0,0,0,0,0,1,1,1,1,0,0,0,0,1,0,0,0,0,0,0,0,1,0,0,0,1,0
91,Mo1 Nb1 Ta1 Ti1 V1 W1,BCC,CAST,,,11,,C,800,791.3,1180,,,,209,0,0,0,0,0,0,0,0,0,0,0,0,0,0,1,1,0,0,0,0,0,0,0,1,1,1,1,0,0,0,0,1,0,0,0,0,0,0,0,1,0,0,0,1,0
91,Mo1 Nb1 Ta1 Ti1 V1 W1,BCC,CAST,,,11,,C,1000,752.8,1105,,,,209,0,0,0,0,0,0,0,0,0,0,0,0,0,0,1,1,0,0,0,0,0,0,0,1,1,1,1,0,0,0,0,1,0,0,0,0,0,0,0,1,0,0,0,1,0
91,Mo1 Nb1 Ta1 Ti1 V1 W1,BCC,CAST,,,11,,C,1200,659,696,,,,209,0,0,0,0,0,0,0,0,0,0,0,0,0,0,1,1,0,0,0,0,0,0,0,1,1,1,1,0,0,0,0,1,0,0,0,0,0,0,0,1,0,0,0,1,0
91,Mo1 Nb1 Ta1 Ti1 V1 W1,BCC,CAST,,,11,,C,25,1515,2135,,,,209,0,0,0,0,0,0,0,0,0,0,0,0,0,0,1,1,0,0,0,0,0,0,0,1,1,1,1,0,0,0,0,1,0,0,0,0,0,0,0,1,0,0,0,1,0
91,Mo1 Nb1 Ta1 Ti1 W1,BCC,CAST,,,11.8,,C,600,689,1681,,,,222,0,0,0,0,0,0,0,0,0,0,0,0,0,0,1,1,0,0,0,0,0,0,0,1,1,0,1,0,0,0,0,1,0,0,0,0,0,0,0,1,0,0,0,1,0
91,Mo1 Nb1 Ta1 Ti1 W1,BCC,CAST,,,11.8,,C,800,674,1618,,,,222,0,0,0,0,0,0,0,0,0,0,0,0,0,0,1,1,0,0,0,0,0,0,0,1,1,0,1,0,0,0,0,1,0,0,0,0,0,0,0,1,0,0,0,1,0
91,Mo1 Nb1 Ta1 Ti1 W1,BCC,CAST,,,11.8,,C,1000,620,1426,,,,222,0,0,0,0,0,0,0,0,0,0,0,0,0,0,1,1,0,0,0,0,0,0,0,1,1,0,1,0,0,0,0,1,0,0,0,0,0,0,0,1,0,0,0,1,0
91,Mo1 Nb1 Ta1 Ti1 W1,BCC,CAST,,,11.8,,C,1200,586,814,,,,222,0,0,0,0,0,0,0,0,0,0,0,0,0,0,1,1,0,0,0,0,0,0,0,1,1,0,1,0,0,0,0,1,0,0,0,0,0,0,0,1,0,0,0,1,0
91,Mo1 Nb1 Ta1 Ti1 W1,BCC,CAST,,,11.8,,C,25,1343,2005,,,,222,0,0,0,0,0,0,0,0,0,0,0,0,0,0,1,1,0,0,0,0,0,0,0,1,1,0,1,0,0,0,0,1,0,0,0,0,0,0,0,1,0,0,0,1,0
92,Mo1 Nb1 Ta1 Ti1 Zr1,BCC+BCC,CAST,,,9.1,,C,25,1390,,,,,,0,0,0,0,0,0,0,0,0,0,0,0,0,0,1,1,0,0,0,0,0,0,0,1,1,0,0,0,0,1,0,1,0,0,0,0,0,0,0,1,0,0,0,1,0
93,Mo1 Nb1 Ta1 Ti1 Zr1,BCC+BCC,ANNEAL,,,9.1,,C,25,1100,1200,,,,,0,0,0,0,0,0,0,0,0,0,0,0,0,0,1,1,0,0,0,0,0,0,0,1,1,0,0,0,0,1,0,1,0,0,0,0,0,0,1,0,0,0,0,1,0
93,Mo1 Nb1 Ta1 Ti1 Zr1,BCC+BCC,CAST,,,9.1,,C,25,1375,1450,,,,,0,0,0,0,0,0,0,0,0,0,0,0,0,0,1,1,0,0,0,0,0,0,0,1,1,0,0,0,0,1,0,1,0,0,0,0,0,0,0,1,0,0,0,1,0
94,Mo1 Nb1 Ta1 V1 W1,BCC,POWDER,,,12.4,,C,25,2612,3472,,,,229,0,0,0,0,0,0,0,0,0,0,0,0,0,0,1,1,0,0,0,0,0,0,0,1,0,1,1,0,0,0,0,1,0,0,0,0,0,0,0,0,0,1,0,1,0
95,Nb1 Ta1 Ti1 V1,BCC,CAST,,,9.2,,C,25,965,,,,,134,0,0,0,0,0,0,0,0,0,0,0,0,0,0,0,1,0,0,0,0,0,0,0,1,1,1,0,0,0,0,0,1,0,0,0,0,0,0,0,1,0,0,0,1,0
95,Nb1 Ta1 Ti1 V1 W1,BCC,CAST,,,11.1,,C,25,1420,1800,20,,,187,0,0,0,0,0,0,0,0,0,0,0,0,0,0,0,1,0,0,0,0,0,0,0,1,1,1,1,0,0,0,0,1,0,0,0,0,0,0,0,1,0,0,0,1,0
95,Nb1 Ta1 V1 W1,BCC,CAST,,,12.9,,C,25,1530,1700,12,,,206,0,0,0,0,0,0,0,0,0,0,0,0,0,0,0,1,0,0,0,0,0,0,0,1,0,1,1,0,0,0,0,1,0,0,0,0,0,0,0,1,0,0,0,1,0
96,Al0.25 Cr0.5 Nb0.5 Ti1 V0.25,BCC+Laves,ANNEAL,,,5.8,,C,600,930,,,,,,0,0.25,0,0,0,0,0.5,0,0,0,0,0,0,0,0,0.5,0,0,0,0,0,0,0,0,1,0.25,0,0,0,0,0,1,0,0,0,0,1,0,1,0,0,0,0,1,0
96,Al0.25 Cr0.5 Nb0.5 Ti1 V0.25,BCC+Laves,ANNEAL,,,5.8,,C,800,445,,,,,,0,0.25,0,0,0,0,0.5,0,0,0,0,0,0,0,0,0.5,0,0,0,0,0,0,0,0,1,0.25,0,0,0,0,0,1,0,0,0,0,1,0,1,0,0,0,0,1,0
96,Al0.25 Cr0.5 Nb0.5 Ti1 V0.25,BCC+Laves,ANNEAL,,,5.8,,C,1000,90,,,,,,0,0.25,0,0,0,0,0.5,0,0,0,0,0,0,0,0,0.5,0,0,0,0,0,0,0,0,1,0.25,0,0,0,0,0,1,0,0,0,0,1,0,1,0,0,0,0,1,0
96,Al0.25 Cr0.5 Nb0.5 Ti1 V0.25,BCC+Laves,ANNEAL,,,5.8,,C,25,1340,1700,,,,,0,0.25,0,0,0,0,0.5,0,0,0,0,0,0,0,0,0.5,0,0,0,0,0,0,0,0,1,0.25,0,0,0,0,0,1,0,0,0,0,1,0,1,0,0,0,0,1,0
96,Al0.25 Cr0.5 Nb0.5 Ti1 V0.25,BCC,CAST,,,5.8,,C,25,1240,,,,,134,0,0.25,0,0,0,0,0.5,0,0,0,0,0,0,0,0,0.5,0,0,0,0,0,0,0,0,1,0.25,0,0,0,0,0,1,0,0,0,0,0,0,0,1,0,0,0,1,0
97,Al1 Cr0.5 Nb1 Ti1 V1,BCC,ANNEAL,,,5.6,,C,600,1005,1045,,,,119,0,1,0,0,0,0,0.5,0,0,0,0,0,0,0,0,1,0,0,0,0,0,0,0,0,1,1,0,0,0,0,0,1,0,0,0,0,0,0,1,0,0,0,0,1,0
97,Al1 Cr0.5 Nb1 Ti1 V1,BCC,ANNEAL,,,5.6,,C,800,640,685,,,,119,0,1,0,0,0,0,0.5,0,0,0,0,0,0,0,0,1,0,0,0,0,0,0,0,0,1,1,0,0,0,0,0,1,0,0,0,0,0,0,1,0,0,0,0,1,0
97,Al1 Cr0.5 Nb1 Ti1 V1,BCC,ANNEAL,,,5.6,,C,1000,40,80,,,,119,0,1,0,0,0,0,0.5,0,0,0,0,0,0,0,0,1,0,0,0,0,0,0,0,0,1,1,0,0,0,0,0,1,0,0,0,0,0,0,1,0,0,0,0,1,0
97,Al1 Cr0.5 Nb1 Ti1 V1,BCC,ANNEAL,,,5.6,,C,25,1300,1430,,,,119,0,1,0,0,0,0,0.5,0,0,0,0,0,0,0,0,1,0,0,0,0,0,0,0,0,1,1,0,0,0,0,0,1,0,0,0,0,0,0,1,0,0,0,0,1,0
97,Al0.667 Cr1 Nb0.667 Ti0.667 V0.667,BCC+Laves,ANNEAL,,,5.9,,C,600,1370,1480,,,,,0,0.667,0,0,0,0,1,0,0,0,0,0,0,0,0,0.667,0,0,0,0,0,0,0,0,0.667,0.667,0,0,0,0,0,1,0,0,0,0,1,0,1,0,0,0,0,1,0
97,Al0.667 Cr1 Nb0.667 Ti0.667 V0.667,BCC+Laves,ANNEAL,,,5.9,,C,800,970,1045,,,,,0,0.667,0,0,0,0,1,0,0,0,0,0,0,0,0,0.667,0,0,0,0,0,0,0,0,0.667,0.667,0,0,0,0,0,1,0,0,0,0,1,0,1,0,0,0,0,1,0
97,Al0.667 Cr1 Nb0.667 Ti0.667 V0.667,BCC+Laves,ANNEAL,,,5.9,,C,1000,75,105,,,,,0,0.667,0,0,0,0,1,0,0,0,0,0,0,0,0,0.667,0,0,0,0,0,0,0,0,0.667,0.667,0,0,0,0,0,1,0,0,0,0,1,0,1,0,0,0,0,1,0
97,Al0.667 Cr1 Nb0.667 Ti0.667 V0.667,BCC+Laves,ANNEAL,,,5.9,,C,25,1700,1700,,,,,0,0.667,0,0,0,0,1,0,0,0,0,0,0,0,0,0.667,0,0,0,0,0,0,0,0,0.667,0.667,0,0,0,0,0,1,0,0,0,0,1,0,1,0,0,0,0,1,0
97,Al1 Cr1 Nb1 Ti1 V1,BCC+Laves,ANNEAL,,,5.8,,C,600,1015,1060,,,,,0,1,0,0,0,0,1,0,0,0,0,0,0,0,0,1,0,0,0,0,0,0,0,0,1,1,0,0,0,0,0,1,0,0,0,0,1,0,1,0,0,0,0,1,0
97,Al1 Cr1 Nb1 Ti1 V1,BCC+Laves,ANNEAL,,,5.8,,C,800,860,895,,,,,0,1,0,0,0,0,1,0,0,0,0,0,0,0,0,1,0,0,0,0,0,0,0,0,1,1,0,0,0,0,0,1,0,0,0,0,1,0,1,0,0,0,0,1,0
97,Al1 Cr1 Nb1 Ti1 V1,BCC+Laves,ANNEAL,,,5.8,,C,1000,65,95,,,,,0,1,0,0,0,0,1,0,0,0,0,0,0,0,0,1,0,0,0,0,0,0,0,0,1,1,0,0,0,0,0,1,0,0,0,0,1,0,1,0,0,0,0,1,0
97,Al1 Cr1 Nb1 Ti1 V1,BCC+Laves,ANNEAL,,,5.8,,C,25,1550,1570,,,,,0,1,0,0,0,0,1,0,0,0,0,0,0,0,0,1,0,0,0,0,0,0,0,0,1,1,0,0,0,0,0,1,0,0,0,0,1,0,1,0,0,0,0,1,0
97,Al1 Nb1 Ti1 V1,BCC,ANNEAL,,,5.5,,C,600,780,1005,,,,104,0,1,0,0,0,0,0,0,0,0,0,0,0,0,0,1,0,0,0,0,0,0,0,0,1,1,0,0,0,0,0,1,0,0,0,0,0,0,1,0,0,0,0,1,0
97,Al1 Nb1 Ti1 V1,BCC,ANNEAL,,,5.5,,C,800,560,700,,,,104,0,1,0,0,0,0,0,0,0,0,0,0,0,0,0,1,0,0,0,0,0,0,0,0,1,1,0,0,0,0,0,1,0,0,0,0,0,0,1,0,0,0,0,1,0
97,Al1 Nb1 Ti1 V1,BCC,ANNEAL,,,5.5,,C,1000,110,,,,,104,0,1,0,0,0,0,0,0,0,0,0,0,0,0,0,1,0,0,0,0,0,0,0,0,1,1,0,0,0,0,0,1,0,0,0,0,0,0,1,0,0,0,0,1,0
97,Al1 Nb1 Ti1 V1,BCC,ANNEAL,,,5.5,,C,25,1000,1280,,,,104,0,1,0,0,0,0,0,0,0,0,0,0,0,0,0,1,0,0,0,0,0,0,0,0,1,1,0,0,0,0,0,1,0,0,0,0,0,0,1,0,0,0,0,1,0
140,Al0.3 Co1 Cr1 Fe1 Ni1,FCC+B2+Sec.,WROUGHT,0.71,,7.6,,T,25,900,1074,25,,,,0,0.3,0,0,0,1,1,0,1,0,0,0,0,0,0,0,0,1,0,0,0,0,0,0,0,0,0,0,0,0,1,0,1,1,0,0,0,0,0,0,0,0,1,0,1
151,Cr0.5 Fe1 Mn0.625 Ni0.375,FCC+BCC,CAST,75,,7.8,,C,25,219,,,,,,0,0,0,0,0,0,0.5,0,1,0,0,0,0,0.625,0,0,0,0.375,0,0,0,0,0,0,0,0,0,0,0,0,0,1,1,0,0,0,0,0,0,1,0,0,0,1,0
151,Al0.05 Cr0.5 Fe1 Mn0.625 Ni0.375,FCC+BCC,CAST,,,7.6,,C,25,354,,,,,,0,0.05,0,0,0,0,0.5,0,1,0,0,0,0,0.625,0,0,0,0.375,0,0,0,0,0,0,0,0,0,0,0,0,0,1,1,0,0,0,0,0,0,1,0,0,0,1,0
151,Al0.15 Cr0.5 Fe1 Mn0.625 Ni0.375,FCC+BCC,CAST,,,7.4,,C,25,550,,,,,,0,0.15,0,0,0,0,0.5,0,1,0,0,0,0,0.625,0,0,0,0.375,0,0,0,0,0,0,0,0,0,0,0,0,0,1,1,0,0,0,0,0,0,1,0,0,0,1,0
151,Al0.25 Cr0.5 Fe1 Mn0.625 Ni0.375,B2+BCC,CAST,175,,7.2,,C,25,994,,,,,,0,0.25,0,0,0,0,0.5,0,1,0,0,0,0,0.625,0,0,0,0.375,0,0,0,0,0,0,0,0,0,0,0,0,1,1,0,0,0,0,0,0,0,1,0,0,0,1,0
151,Al0.35 Cr0.5 Fe1 Mn0.625 Ni0.375,B2+BCC,CAST,175,,6.9,,C,25,942,,,,,,0,0.35,0,0,0,0,0.5,0,1,0,0,0,0,0.625,0,0,0,0.375,0,0,0,0,0,0,0,0,0,0,0,0,1,1,0,0,0,0,0,0,0,1,0,0,0,1,0
151,Cr0.5 Fe1 Mn0.625 Ni0.375,FCC+BCC,CAST,,,7.8,,C,400,132,,,,,,0,0,0,0,0,0,0.5,0,1,0,0,0,0,0.625,0,0,0,0.375,0,0,0,0,0,0,0,0,0,0,0,0,0,1,1,0,0,0,0,0,0,1,0,0,0,1,0
151,Al0.05 Cr0.5 Fe1 Mn0.625 Ni0.375,FCC+BCC,CAST,,,7.6,,C,400,260,,,,,,0,0.05,0,0,0,0,0.5,0,1,0,0,0,0,0.625,0,0,0,0.375,0,0,0,0,0,0,0,0,0,0,0,0,0,1,1,0,0,0,0,0,0,1,0,0,0,1,0
151,Al0.15 Cr0.5 Fe1 Mn0.625 Ni0.375,FCC+BCC,CAST,,,7.4,,C,400,469,,,,,,0,0.15,0,0,0,0,0.5,0,1,0,0,0,0,0.625,0,0,0,0.375,0,0,0,0,0,0,0,0,0,0,0,0,0,1,1,0,0,0,0,0,0,1,0,0,0,1,0
151,Al0.25 Cr0.5 Fe1 Mn0.625 Ni0.375,B2+BCC,CAST,,,7.2,,C,400,943,,,,,,0,0.25,0,0,0,0,0.5,0,1,0,0,0,0,0.625,0,0,0,0.375,0,0,0,0,0,0,0,0,0,0,0,0,1,1,0,0,0,0,0,0,0,1,0,0,0,1,0
151,Al0.35 Cr0.5 Fe1 Mn0.625 Ni0.375,B2+BCC,CAST,,,6.9,,C,400,833,,,,,,0,0.35,0,0,0,0,0.5,0,1,0,0,0,0,0.625,0,0,0,0.375,0,0,0,0,0,0,0,0,0,0,0,0,1,1,0,0,0,0,0,0,0,1,0,0,0,1,0
151,Cr0.5 Fe1 Mn0.625 Ni0.375,FCC+BCC,CAST,,,7.8,,C,600,115,,,,,,0,0,0,0,0,0,0.5,0,1,0,0,0,0,0.625,0,0,0,0.375,0,0,0,0,0,0,0,0,0,0,0,0,0,1,1,0,0,0,0,0,0,1,0,0,0,1,0
151,Al0.05 Cr0.5 Fe1 Mn0.625 Ni0.375,FCC+BCC,CAST,,,7.6,,C,600,155,,,,,,0,0.05,0,0,0,0,0.5,0,1,0,0,0,0,0.625,0,0,0,0.375,0,0,0,0,0,0,0,0,0,0,0,0,0,1,1,0,0,0,0,0,0,1,0,0,0,1,0
151,Al0.15 Cr0.5 Fe1 Mn0.625 Ni0.375,FCC+BCC,CAST,,,7.4,,C,600,272,,,,,,0,0.15,0,0,0,0,0.5,0,1,0,0,0,0,0.625,0,0,0,0.375,0,0,0,0,0,0,0,0,0,0,0,0,0,1,1,0,0,0,0,0,0,1,0,0,0,1,0
151,Al0.25 Cr0.5 Fe1 Mn0.625 Ni0.375,B2+BCC,CAST,,,7.2,,C,600,359,,,,,,0,0.25,0,0,0,0,0.5,0,1,0,0,0,0,0.625,0,0,0,0.375,0,0,0,0,0,0,0,0,0,0,0,0,1,1,0,0,0,0,0,0,0,1,0,0,0,1,0
151,Al0.35 Cr0.5 Fe1 Mn0.625 Ni0.375,B2+BCC,CAST,,,6.9,,C,600,326,,,,,,0,0.35,0,0,0,0,0.5,0,1,0,0,0,0,0.625,0,0,0,0.375,0,0,0,0,0,0,0,0,0,0,0,0,1,1,0,0,0,0,0,0,0,1,0,0,0,1,0
198,Co1 Cr1 Fe1 Mn1 Ni1,FCC,WROUGHT,4.4,,8,,T,25,370,670,56,,,220,0,0,0,0,0,1,1,0,1,0,0,0,0,1,0,0,0,1,0,0,0,0,0,0,0,0,0,0,0,0,0,0,1,0,0,0,0,0,0,0,0,0,1,0,1
174,Co0.2 Cr0.2 Fe1 Mn0.6,FCC+HCP,ANNEAL,45,,7.8,,T,25,250,730,50,,,,0,0,0,0,0,0.2,0.2,0,1,0,0,0,0,0.6,0,0,0,0,0,0,0,0,0,0,0,0,0,0,0,0,0,0,1,0,1,0,0,0,1,0,0,0,0,0,1
174,Co0.2 Cr0.2 Fe1 Mn0.6,FCC+HCP,WROUGHT,4.5,,7.8,,T,25,330,870,75,,,,0,0,0,0,0,0.2,0.2,0,1,0,0,0,0,0.6,0,0,0,0,0,0,0,0,0,0,0,0,0,0,0,0,0,0,1,0,1,0,0,0,0,0,0,0,1,0,1
174,Co0.2 Cr0.2 Fe1 Mn0.6,FCC+HCP,WROUGHT,6,,7.8,,T,25,280,800,65,,,,0,0,0,0,0,0.2,0.2,0,1,0,0,0,0,0.6,0,0,0,0,0,0,0,0,0,0,0,0,0,0,0,0,0,0,1,0,1,0,0,0,0,0,0,0,1,0,1
174,Co0.2 Cr0.2 Fe1 Mn0.6,FCC+HCP,WROUGHT,15,,7.8,,T,25,350,830,63,,,,0,0,0,0,0,0.2,0.2,0,1,0,0,0,0,0.6,0,0,0,0,0,0,0,0,0,0,0,0,0,0,0,0,0,0,1,0,1,0,0,0,0,0,0,0,1,0,1
176,Co0.2 Cr0.2 Fe1 Mn0.6,FCC+HCP,WROUGHT,6.5,,7.8,,T,25,298,1400,45,,,,0,0,0,0,0,0.2,0.2,0,1,0,0,0,0,0.6,0,0,0,0,0,0,0,0,0,0,0,0,0,0,0,0,0,0,1,0,1,0,0,0,0,0,0,0,1,0,1
176,Co0.2 Cr0.2 Fe1 Mn0.6,FCC+HCP,WROUGHT,5.2,,7.8,,T,25,400,1200,42,,,,0,0,0,0,0,0.2,0.2,0,1,0,0,0,0,0.6,0,0,0,0,0,0,0,0,0,0,0,0,0,0,0,0,0,0,1,0,1,0,0,0,0,0,0,0,1,0,1
183,Al0.304 Co1 Cr1 Fe1 Ni1,FCC+B2,,0.7,,7.6,,T,25,860,1050,48,,,,0,0.304,0,0,0,1,1,0,1,0,0,0,0,0,0,0,0,1,0,0,0,0,0,0,0,0,0,0,0,0,1,0,1,0,0,0,0,0,0,0,0,0,0,0,1
183,Al0.304 Co1 Cr1 Fe1 Ni1,FCC+B2,,2.7,,7.6,,T,25,690,930,51,,,,0,0.304,0,0,0,1,1,0,1,0,0,0,0,0,0,0,0,1,0,0,0,0,0,0,0,0,0,0,0,0,1,0,1,0,0,0,0,0,0,0,0,0,0,0,1
183,Al0.304 Co1 Cr1 Fe1 Ni1,FCC+B2,,3.8,,7.6,,T,25,550,800,64,,,,0,0.304,0,0,0,1,1,0,1,0,0,0,0,0,0,0,0,1,0,0,0,0,0,0,0,0,0,0,0,0,1,0,1,0,0,0,0,0,0,0,0,0,0,0,1
183,Al0.304 Co1 Cr1 Fe1 Ni1,FCC,,53,,7.6,,T,25,260,620,87,,,210,0,0.304,0,0,0,1,1,0,1,0,0,0,0,0,0,0,0,1,0,0,0,0,0,0,0,0,0,0,0,0,0,0,1,0,0,0,0,0,0,0,0,0,0,0,1
183,Al0.304 Co1 Cr1 Fe1 Ni1,FCC+BCC,WROUGHT,,,7.6,,,,,,,,,,0,0.304,0,0,0,1,1,0,1,0,0,0,0,0,0,0,0,1,0,0,0,0,0,0,0,0,0,0,0,0,0,1,1,0,0,0,0,0,0,0,0,0,1,0,0
179,Al0.304 Co1 Cr1 Fe1 Ni1,FCC,WROUGHT,,,7.6,,,,,,,,,210,0,0.304,0,0,0,1,1,0,1,0,0,0,0,0,0,0,0,1,0,0,0,0,0,0,0,0,0,0,0,0,0,0,1,0,0,0,0,0,0,0,0,0,1,0,0
179,Al0.304 Co1 Cr1 Fe1 Ni1,FCC+L12,WROUGHT,,,7.6,,,,,,,,,,0,0.304,0,0,0,1,1,0,1,0,0,0,0,0,0,0,0,1,0,0,0,0,0,0,0,0,0,0,0,0,0,0,1,0,0,1,0,0,0,0,0,0,1,0,0
179,Al0.304 Co1 Cr1 Fe1 Ni1,FCC+L12,WROUGHT,,,7.6,,,,,,,,,,0,0.304,0,0,0,1,1,0,1,0,0,0,0,0,0,0,0,1,0,0,0,0,0,0,0,0,0,0,0,0,0,0,1,0,0,1,0,0,0,0,0,0,1,0,0
178,Al0.304 Co1 Cr1 Fe1 Ni1,FCC,WROUGHT,144,,7.6,,T,25,159,410,65,,,210,0,0.304,0,0,0,1,1,0,1,0,0,0,0,0,0,0,0,1,0,0,0,0,0,0,0,0,0,0,0,0,0,0,1,0,0,0,0,0,0,0,0,0,1,0,1
178,Al0.304 Co1 Cr1 Fe1 Ni1,FCC+B2,WROUGHT,144,,7.6,,T,25,215,520,43,,,,0,0.304,0,0,0,1,1,0,1,0,0,0,0,0,0,0,0,1,0,0,0,0,0,0,0,0,0,0,0,0,1,0,1,0,0,0,0,0,0,0,0,0,1,0,1
178,Al0.304 Co1 Cr1 Fe1 Ni1,FCC+L12,WROUGHT,144,,7.6,,T,25,285,540,55,,,,0,0.304,0,0,0,1,1,0,1,0,0,0,0,0,0,0,0,1,0,0,0,0,0,0,0,0,0,0,0,0,0,0,1,0,0,1,0,0,0,0,0,0,1,0,1
178,Al0.304 Co1 Cr1 Fe1 Ni1,FCC,WROUGHT,23,,7.6,,T,25,263,589,60,,,210,0,0.304,0,0,0,1,1,0,1,0,0,0,0,0,0,0,0,1,0,0,0,0,0,0,0,0,0,0,0,0,0,0,1,0,0,0,0,0,0,0,0,0,1,0,1
178,Al0.304 Co1 Cr1 Fe1 Ni1,FCC+L12+B2,WROUGHT,23,,7.6,,T,25,490,840,45,,,,0,0.304,0,0,0,1,1,0,1,0,0,0,0,0,0,0,0,1,0,0,0,0,0,0,0,0,0,0,0,0,1,0,1,0,0,1,0,0,0,0,0,0,1,0,1
184,Al0.304 Co1 Cr1 Fe1 Ni1,FCC+BCC,ANNEAL,,,7.6,,,,,,,,,,0,0.304,0,0,0,1,1,0,1,0,0,0,0,0,0,0,0,1,0,0,0,0,0,0,0,0,0,0,0,0,0,1,1,0,0,0,0,0,1,0,0,0,0,0,0
185,Al0.304 Co1 Cr1 Fe1 Ni1,FCC+L12,CAST,,,7.6,,T,25,175,335,58,,,,0,0.304,0,0,0,1,1,0,1,0,0,0,0,0,0,0,0,1,0,0,0,0,0,0,0,0,0,0,0,0,0,0,1,0,0,1,0,0,0,1,0,0,0,0,1
185,Al0.304 Co1 Cr1 Fe1 Ni1,FCC+L12,ANNEAL,,,7.6,,T,25,305,525,44,,,,0,0.304,0,0,0,1,1,0,1,0,0,0,0,0,0,0,0,1,0,0,0,0,0,0,0,0,0,0,0,0,0,0,1,0,0,1,0,0,1,0,0,0,0,0,1
185,Al0.304 Co1 Cr1 Fe1 Ni1,FCC+B2,ANNEAL,,,7.6,,T,25,280,570,44,,,,0,0.304,0,0,0,1,1,0,1,0,0,0,0,0,0,0,0,1,0,0,0,0,0,0,0,0,0,0,0,0,1,0,1,0,0,0,0,0,1,0,0,0,0,0,1
186,Al0.304 Co1 Cr1 Fe1 Ni1,FCC,ANNEAL,,,7.6,,,,,,,,,210,0,0.304,0,0,0,1,1,0,1,0,0,0,0,0,0,0,0,1,0,0,0,0,0,0,0,0,0,0,0,0,0,0,1,0,0,0,0,0,1,0,0,0,0,0,0
186,Al0.304 Co1 Cr1 Fe1 Ni1,FCC,ANNEAL,,,7.6,,,,,,,,,210,0,0.304,0,0,0,1,1,0,1,0,0,0,0,0,0,0,0,1,0,0,0,0,0,0,0,0,0,0,0,0,0,0,1,0,0,0,0,0,1,0,0,0,0,0,0
187,Al0.304 Co1 Cr1 Fe1 Ni1,FCC+B2,ANNEAL,,,7.6,,,,,,,,,,0,0.304,0,0,0,1,1,0,1,0,0,0,0,0,0,0,0,1,0,0,0,0,0,0,0,0,0,0,0,0,1,0,1,0,0,0,0,0,1,0,0,0,0,0,0
190,Al1 Co1 Cr1 Fe1 Ni1,BCC+B2,CAST,,,6.7,,T,700,395,400,1,,,,0,1,0,0,0,1,1,0,1,0,0,0,0,0,0,0,0,1,0,0,0,0,0,0,0,0,0,0,0,0,1,1,0,0,0,0,0,0,0,1,0,0,0,0,1
188,Al1 Co1 Cr1 Fe1 Ni1,BCC+B2,CAST,,,6.7,,C,25,1380,,10,,,,0,1,0,0,0,1,1,0,1,0,0,0,0,0,0,0,0,1,0,0,0,0,0,0,0,0,0,0,0,0,1,1,0,0,0,0,0,0,0,1,0,0,0,1,0
188,Al1 Co1 Cr1 Fe1 Ni1,BCC+B2+FCC+Sec.,ANNEAL,,,6.7,,C,25,1430,,1.6,,,,0,1,0,0,0,1,1,0,1,0,0,0,0,0,0,0,0,1,0,0,0,0,0,0,0,0,0,0,0,0,1,1,1,1,0,0,0,0,1,0,0,0,0,1,0
188,Al1 Co1 Cr1 Fe1 Ni1,BCC+B2+FCC,ANNEAL,,,6.7,,C,25,1690,,2.7,,,,0,1,0,0,0,1,1,0,1,0,0,0,0,0,0,0,0,1,0,0,0,0,0,0,0,0,0,0,0,0,1,1,1,0,0,0,0,0,1,0,0,0,0,1,0
188,Al1 Co1 Cr1 Fe1 Ni1,BCC+B2+FCC,ANNEAL,,,6.7,,C,25,1220,,13,,,,0,1,0,0,0,1,1,0,1,0,0,0,0,0,0,0,0,1,0,0,0,0,0,0,0,0,0,0,0,0,1,1,1,0,0,0,0,0,1,0,0,0,0,1,0
188,Al1 Co1 Cr1 Fe1 Ni1,BCC+B2+FCC,ANNEAL,,,6.7,,C,25,1450,,20,,,,0,1,0,0,0,1,1,0,1,0,0,0,0,0,0,0,0,1,0,0,0,0,0,0,0,0,0,0,0,0,1,1,1,0,0,0,0,0,1,0,0,0,0,1,0
189,Al1 Co1 Cr1 Fe1 Ni1,FCC+BCC,ANNEAL,,,6.7,,T,25,900,935,0.8,,,,0,1,0,0,0,1,1,0,1,0,0,0,0,0,0,0,0,1,0,0,0,0,0,0,0,0,0,0,0,0,0,1,1,0,0,0,0,0,1,0,0,0,0,0,1
191,Al0.515 Cr0.515 Fe1 Ni1,FCC+BCC+B2,CAST,,,6.9,,T,25,796,1437,15.7,,,,0,0.515,0,0,0,0,0.515,0,1,0,0,0,0,0,0,0,0,1,0,0,0,0,0,0,0,0,0,0,0,0,1,1,1,0,0,0,0,0,0,1,0,0,0,0,1
192,Al0.511 Co0.511 Cr0.511 Fe0.511 Ni1,L12+B2,CAST,,,7,,T,25,545,1030,16.5,,,,0,0.511,0,0,0,0.511,0.511,0,0.511,0,0,0,0,0,0,0,0,1,0,0,0,0,0,0,0,0,0,0,0,0,1,0,0,0,0,1,0,0,0,1,0,0,0,0,1
192,Al0.465 Co0.465 Cr0.465 Fe0.465 Ni1,L12+B2,CAST,,,7.1,,T,25,545,1050,16.5,,,,0,0.465,0,0,0,0.465,0.465,0,0.465,0,0,0,0,0,0,0,0,1,0,0,0,0,0,0,0,0,0,0,0,0,1,0,0,0,0,1,0,0,0,1,0,0,0,0,1
192,Al0.451 Co0.451 Cr0.451 Fe0.451 Ni1,L12+B2,CAST,,,7.1,,T,25,545,1110,20,,,,0,0.451,0,0,0,0.451,0.451,0,0.451,0,0,0,0,0,0,0,0,1,0,0,0,0,0,0,0,0,0,0,0,0,1,0,0,0,0,1,0,0,0,1,0,0,0,0,1
192,Al0.511 Co0.511 Cr0.511 Fe0.511 Ni1,L12+B2,CAST,,,7,,T,-70,580,1034,10.5,,,,0,0.511,0,0,0,0.511,0.511,0,0.511,0,0,0,0,0,0,0,0,1,0,0,0,0,0,0,0,0,0,0,0,0,1,0,0,0,0,1,0,0,0,1,0,0,0,0,1
192,Al0.465 Co0.465 Cr0.465 Fe0.465 Ni1,L12+B2,CAST,,,7.1,,T,-70,595,1168,15.8,,,,0,0.465,0,0,0,0.465,0.465,0,0.465,0,0,0,0,0,0,0,0,1,0,0,0,0,0,0,0,0,0,0,0,0,1,0,0,0,0,1,0,0,0,1,0,0,0,0,1
192,Al0.451 Co0.451 Cr0.451 Fe0.451 Ni1,L12+B2,CAST,,,7.1,,T,-70,570,1143,18,,,,0,0.451,0,0,0,0.451,0.451,0,0.451,0,0,0,0,0,0,0,0,1,0,0,0,0,0,0,0,0,0,0,0,0,1,0,0,0,0,1,0,0,0,1,0,0,0,0,1
192,Al0.511 Co0.511 Cr0.511 Fe0.511 Ni1,L12+B2,CAST,,,7,,T,-192,700,1000,4,,,,0,0.511,0,0,0,0.511,0.511,0,0.511,0,0,0,0,0,0,0,0,1,0,0,0,0,0,0,0,0,0,0,0,0,1,0,0,0,0,1,0,0,0,1,0,0,0,0,1
192,Al0.465 Co0.465 Cr0.465 Fe0.465 Ni1,L12+B2,CAST,,,7.1,,T,-192,700,1000,7,,,,0,0.465,0,0,0,0.465,0.465,0,0.465,0,0,0,0,0,0,0,0,1,0,0,0,0,0,0,0,0,0,0,0,0,1,0,0,0,0,1,0,0,0,1,0,0,0,0,1
192,Al0.451 Co0.451 Cr0.451 Fe0.451 Ni1,L12+B2,CAST,,,7.1,,T,-192,700,1000,9,,,,0,0.451,0,0,0,0.451,0.451,0,0.451,0,0,0,0,0,0,0,0,1,0,0,0,0,0,0,0,0,0,0,0,0,1,0,0,0,0,1,0,0,0,1,0,0,0,0,1
195,Al0.343 Co0.514 Cr0.514 Fe1 Ni0.514,BCC+B2,CAST,,,7.2,,T,25,866,1223,7.9,,,,0,0.343,0,0,0,0.514,0.514,0,1,0,0,0,0,0,0,0,0,0.514,0,0,0,0,0,0,0,0,0,0,0,0,1,1,0,0,0,0,0,0,0,1,0,0,0,0,1
195,Al0.343 Co0.514 Cr0.514 Fe1 Ni0.514,,CAST,,,7.2,,T,650,400,468,6.3,,,,0,0.343,0,0,0,0.514,0.514,0,1,0,0,0,0,0,0,0,0,0.514,0,0,0,0,0,0,0,0,0,0,0,0,0,0,0,0,0,0,0,0,0,1,0,0,0,0,1
195,Al0.343 Co0.514 Cr0.514 Fe1 Ni0.514,,CAST,,,7.2,,T,700,220,340,5.4,,,,0,0.343,0,0,0,0.514,0.514,0,1,0,0,0,0,0,0,0,0,0.514,0,0,0,0,0,0,0,0,0,0,0,0,0,0,0,0,0,0,0,0,0,1,0,0,0,0,1
195,Al0.343 Co0.514 Cr0.514 Fe1 Ni0.514,,CAST,,,7.2,,C,25,1166,,30.2,,,,0,0.343,0,0,0,0.514,0.514,0,1,0,0,0,0,0,0,0,0,0.514,0,0,0,0,0,0,0,0,0,0,0,0,0,0,0,0,0,0,0,0,0,1,0,0,0,1,0
199,Co1 Cr0.429 Fe0.571 Mo0.286 Ni0.571,FCC,CAST,,,8.6,,T,25,350,720,21.9,,,234,0,0,0,0,0,1,0.429,0,0.571,0,0,0,0,0,0.286,0,0,0.571,0,0,0,0,0,0,0,0,0,0,0,0,0,0,1,0,0,0,0,0,0,1,0,0,0,0,1
199,Co1 Cr0.429 Fe0.571 Mo0.286 Ni0.571,FCC+Sec.,WROUGHT,,,8.6,,T,25,1311,1410,12.1,,,,0,0,0,0,0,1,0.429,0,0.571,0,0,0,0,0,0.286,0,0,0.571,0,0,0,0,0,0,0,0,0,0,0,0,0,0,1,1,0,0,0,0,0,0,0,0,1,0,1
199,Co1 Cr0.429 Fe0.571 Mo0.286 Ni0.571,FCC+Sec.,WROUGHT,,,8.6,,T,25,1212,1360,14.9,,,,0,0,0,0,0,1,0.429,0,0.571,0,0,0,0,0,0.286,0,0,0.571,0,0,0,0,0,0,0,0,0,0,0,0,0,0,1,1,0,0,0,0,0,0,0,0,1,0,1
199,Co1 Cr0.429 Fe0.571 Mo0.286 Ni0.571,FCC+Sec.,WROUGHT,,,8.6,,T,25,1028,1249,18.3,,,,0,0,0,0,0,1,0.429,0,0.571,0,0,0,0,0,0.286,0,0,0.571,0,0,0,0,0,0,0,0,0,0,0,0,0,0,1,1,0,0,0,0,0,0,0,0,1,0,1
199,Co1 Cr0.429 Fe0.571 Mo0.286 Ni0.571,FCC+Sec.,WROUGHT,,,8.6,,T,25,879,1194,25.4,,,,0,0,0,0,0,1,0.429,0,0.571,0,0,0,0,0,0.286,0,0,0.571,0,0,0,0,0,0,0,0,0,0,0,0,0,0,1,1,0,0,0,0,0,0,0,0,1,0,1
199,Co1 Cr0.429 Fe0.571 Mo0.286 Ni0.571,FCC+Sec.,WROUGHT,,,8.6,,T,25,799,1127,28.2,,,,0,0,0,0,0,1,0.429,0,0.571,0,0,0,0,0,0.286,0,0,0.571,0,0,0,0,0,0,0,0,0,0,0,0,0,0,1,1,0,0,0,0,0,0,0,0,1,0,1
199,Co1 Cr0.429 Fe0.571 Mo0.286 Ni0.571,FCC,WROUGHT,,,8.6,,T,25,350,918,62.4,,,234,0,0,0,0,0,1,0.429,0,0.571,0,0,0,0,0,0.286,0,0,0.571,0,0,0,0,0,0,0,0,0,0,0,0,0,0,1,0,0,0,0,0,0,0,0,0,1,0,1
197,Co1 Cr1 Fe1 Ni1,FCC,CAST,,,8.2,,T,25,155,472.4,58.9,,,226,0,0,0,0,0,1,1,0,1,0,0,0,0,0,0,0,0,1,0,0,0,0,0,0,0,0,0,0,0,0,0,0,1,0,0,0,0,0,0,1,0,0,0,0,1
197,Co1 Cr1 Fe1 Mo0.083 Ni1,,CAST,,,8.2,,T,25,198.8,479,51.1,,,,0,0,0,0,0,1,1,0,1,0,0,0,0,0,0.083,0,0,1,0,0,0,0,0,0,0,0,0,0,0,0,0,0,0,0,0,0,0,0,0,1,0,0,0,0,1
197,Co1 Cr1 Fe1 Mo0.208 Ni1,,CAST,,,8.3,,T,25,254.7,589.6,55.1,,,,0,0,0,0,0,1,1,0,1,0,0,0,0,0,0.208,0,0,1,0,0,0,0,0,0,0,0,0,0,0,0,0,0,0,0,0,0,0,0,0,1,0,0,0,0,1
197,Co1 Cr1 Fe1 Mo0.304 Ni1,FCC+Sec.,CAST,,,8.4,,T,25,305.3,709.7,49.3,,,,0,0,0,0,0,1,1,0,1,0,0,0,0,0,0.304,0,0,1,0,0,0,0,0,0,0,0,0,0,0,0,0,0,1,1,0,0,0,0,0,1,0,0,0,0,1
197,Co1 Cr1 Fe1 Mo0.304 Ni1,FCC+Sec.,WROUGHT,3,,8.4,,T,25,815.5,1186.5,18.9,,,,0,0,0,0,0,1,1,0,1,0,0,0,0,0,0.304,0,0,1,0,0,0,0,0,0,0,0,0,0,0,0,0,0,1,1,0,0,0,0,0,0,0,0,1,0,1
197,Co1 Cr1 Fe1 Mo0.304 Ni1,FCC+Sec.,WROUGHT,3.1,,8.4,,T,25,646.7,1042,32.5,,,,0,0,0,0,0,1,1,0,1,0,0,0,0,0,0.304,0,0,1,0,0,0,0,0,0,0,0,0,0,0,0,0,0,1,1,0,0,0,0,0,0,0,0,1,0,1
197,Co1 Cr1 Fe1 Mo0.304 Ni1,FCC+Sec.,WROUGHT,1.6,,8.4,,T,25,683.7,1066.6,30.4,,,,0,0,0,0,0,1,1,0,1,0,0,0,0,0,0.304,0,0,1,0,0,0,0,0,0,0,0,0,0,0,0,0,0,1,1,0,0,0,0,0,0,0,0,1,0,1
177,Co1 Cr1 Fe1 Mn1 Ni1,FCC,WROUGHT,13,,8,,T,25,243,558,50,,,220,0,0,0,0,0,1,1,0,1,0,0,0,0,1,0,0,0,1,0,0,0,0,0,0,0,0,0,0,0,0,0,0,1,0,0,0,0,0,0,0,0,0,1,0,1
177,C0.02 Co1 Cr1 Fe1 Mn1 Ni1,FCC+Sec.,WROUGHT,8,,8,,T,25,446,723,15,,,,0,0,0,0.02,0,1,1,0,1,0,0,0,0,1,0,0,0,1,0,0,0,0,0,0,0,0,0,0,0,0,0,0,1,1,0,0,0,0,0,0,0,0,1,0,1
177,Co1 Cr1 Fe1 Mn1 Ni1,FCC,WROUGHT,7,,8,,T,25,249,621,41,,,220,0,0,0,0,0,1,1,0,1,0,0,0,0,1,0,0,0,1,0,0,0,0,0,0,0,0,0,0,0,0,0,0,1,0,0,0,0,0,0,0,0,0,1,0,1
177,C0.02 Co1 Cr1 Fe1 Mn1 Ni1,FCC+Sec.,WROUGHT,4,,8,,T,25,581,857,28,,,,0,0,0,0.02,0,1,1,0,1,0,0,0,0,1,0,0,0,1,0,0,0,0,0,0,0,0,0,0,0,0,0,0,1,1,0,0,0,0,0,0,0,0,1,0,1
196,Co1 Cr1 Fe1 Ni1,FCC,ANNEAL,,,8.2,,T,25,190,453,70,,,226,0,0,0,0,0,1,1,0,1,0,0,0,0,0,0,0,0,1,0,0,0,0,0,0,0,0,0,0,0,0,0,0,1,0,0,0,0,0,1,0,0,0,0,0,1
196,Al0.167 Co1 Cr1 Fe1 Ni1 Ti0.083,FCC,ANNEAL,289.7,,7.8,,T,25,210,503,70,,,214,0,0.167,0,0,0,1,1,0,1,0,0,0,0,0,0,0,0,1,0,0,0,0,0,0,0.083,0,0,0,0,0,0,0,1,0,0,0,0,0,1,0,0,0,0,0,1
196,Al0.167 Co1 Cr1 Fe1 Ni1 Ti0.083,FCC+L12+Sec.,WROUGHT,15.7,,7.8,,T,25,645,1094,39,,,,0,0.167,0,0,0,1,1,0,1,0,0,0,0,0,0,0,0,1,0,0,0,0,0,0,0.083,0,0,0,0,0,0,0,1,1,0,1,0,0,0,0,0,0,1,0,1
196,Al0.167 Co1 Cr1 Fe1 Ni1 Ti0.083,FCC+L12+Sec.,WROUGHT,2.8,,7.8,,T,25,1005,1273,17,,,,0,0.167,0,0,0,1,1,0,1,0,0,0,0,0,0,0,0,1,0,0,0,0,0,0,0.083,0,0,0,0,0,0,0,1,1,0,1,0,0,0,0,0,0,1,0,1
201,Al0.242 Co0.515 Cr0.515 Cu0.242 Fe0.515 Ni1,,ANNEAL,,,7.7,168,,,,,,,,,0,0.242,0,0,0,0.515,0.515,0.242,0.515,0,0,0,0,0,0,0,0,1,0,0,0,0,0,0,0,0,0,0,0,0,0,0,0,0,0,0,0,0,1,0,0,0,0,0,0
201,Al0.242 Co0.515 Cr0.515 Cu0.242 Fe0.515 Ni1,,ANNEAL,,,7.7,328,,,,,,,,,0,0.242,0,0,0,0.515,0.515,0.242,0.515,0,0,0,0,0,0,0,0,1,0,0,0,0,0,0,0,0,0,0,0,0,0,0,0,0,0,0,0,0,1,0,0,0,0,0,0
167,Al0.242 Co0.515 Cr0.515 Cu0.242 Fe0.515 Ni1,,ANNEAL,,,7.7,206,,,,,,,,,0,0.242,0,0,0,0.515,0.515,0.242,0.515,0,0,0,0,0,0,0,0,1,0,0,0,0,0,0,0,0,0,0,0,0,0,0,0,0,0,0,0,0,1,0,0,0,0,0,0
201,Al0.229 Co0.486 Cr0.4 Cu0.229 Fe0.486 Mo0.003 Ni1 Ti0.029 W0.003,,CAST,,,7.7,231,,,,,,,,,0,0.229,0,0,0,0.486,0.4,0.229,0.486,0,0,0,0,0,0.003,0,0,1,0,0,0,0,0,0,0.029,0,0.003,0,0,0,0,0,0,0,0,0,0,0,0,1,0,0,0,0,0
201,Al0.229 Co0.486 Cr0.4 Cu0.229 Fe0.486 Mo0.003 Ni1 Ti0.029 W0.003,,ANNEAL,,,7.7,178,,,,,,,,,0,0.229,0,0,0,0.486,0.4,0.229,0.486,0,0,0,0,0,0.003,0,0,1,0,0,0,0,0,0,0.029,0,0.003,0,0,0,0,0,0,0,0,0,0,0,1,0,0,0,0,0,0
201,Al0.229 Co0.486 Cr0.4 Cu0.229 Fe0.486 Mo0.003 Ni1 Ti0.029 W0.003,,ANNEAL,,,7.7,343,,,,,,,,,0,0.229,0,0,0,0.486,0.4,0.229,0.486,0,0,0,0,0,0.003,0,0,1,0,0,0,0,0,0,0.029,0,0.003,0,0,0,0,0,0,0,0,0,0,0,1,0,0,0,0,0,0
167,Al0.229 Co0.486 Cr0.4 Cu0.229 Fe0.486 Mo0.003 Ni1 Ti0.029 W0.003,,ANNEAL,,,7.7,171,,,,,,,,,0,0.229,0,0,0,0.486,0.4,0.229,0.486,0,0,0,0,0,0.003,0,0,1,0,0,0,0,0,0,0.029,0,0.003,0,0,0,0,0,0,0,0,0,0,0,1,0,0,0,0,0,0
175,Al0.278 Co0.694 Cr0.222 Fe0.417 Ni1 Ti0.167,,CAST,,,7.4,343,,,,,,,,,0,0.278,0,0,0,0.694,0.222,0,0.417,0,0,0,0,0,0,0,0,1,0,0,0,0,0,0,0.167,0,0,0,0,0,0,0,0,0,0,0,0,0,0,1,0,0,0,0,0
175,Al0.278 Co0.694 Cr0.222 Fe0.417 Ni1 Ti0.167,,ANNEAL,,,7.4,341,,,,,,,,,0,0.278,0,0,0,0.694,0.222,0,0.417,0,0,0,0,0,0,0,0,1,0,0,0,0,0,0,0.167,0,0,0,0,0,0,0,0,0,0,0,0,0,1,0,0,0,0,0,0
175,Al0.278 Co0.694 Cr0.222 Fe0.417 Ni1 Ti0.167,FCC+L12+Sec.,ANNEAL,,,7.4,345,T,25,568,786,12,,,,0,0.278,0,0,0,0.694,0.222,0,0.417,0,0,0,0,0,0,0,0,1,0,0,0,0,0,0,0.167,0,0,0,0,0,0,0,1,1,0,1,0,0,1,0,0,0,0,0,1
175,Al0.278 Co0.694 Cr0.222 Fe0.417 Ni1 Ti0.167,FCC+L12+Sec.,ANNEAL,,,7.4,345,T,25,596,1039,20,,,,0,0.278,0,0,0,0.694,0.222,0,0.417,0,0,0,0,0,0,0,0,1,0,0,0,0,0,0,0.167,0,0,0,0,0,0,0,1,1,0,1,0,0,1,0,0,0,0,0,1
175,Al0.278 Co0.694 Cr0.222 Fe0.417 Ni1 Ti0.167,FCC+L12+Sec.,ANNEAL,,,7.4,345,T,700,487,702,18,,,,0,0.278,0,0,0,0.694,0.222,0,0.417,0,0,0,0,0,0,0,0,1,0,0,0,0,0,0,0.167,0,0,0,0,0,0,0,1,1,0,1,0,0,1,0,0,0,0,0,1
175,Al0.278 Co0.694 Cr0.222 Fe0.417 Ni1 Ti0.167,FCC+L12+Sec.,ANNEAL,,,7.4,345,T,700,486,624,11,,,,0,0.278,0,0,0,0.694,0.222,0,0.417,0,0,0,0,0,0,0,0,1,0,0,0,0,0,0,0.167,0,0,0,0,0,0,0,1,1,0,1,0,0,1,0,0,0,0,0,1
193,Al0.885 Cr1 Fe1 Ni1,BCC+B2,CAST,,,6.4,,C,25,770,,37.1,,,,0,0.885,0,0,0,0,1,0,1,0,0,0,0,0,0,0,0,1,0,0,0,0,0,0,0,0,0,0,0,0,1,1,0,0,0,0,0,0,0,1,0,0,0,1,0
193,Al1 Cr1 Fe1 Ni1,BCC+B2,CAST,,,6.3,,C,25,843.2,,34.6,,,,0,1,0,0,0,0,1,0,1,0,0,0,0,0,0,0,0,1,0,0,0,0,0,0,0,0,0,0,0,0,1,1,0,0,0,0,0,0,0,1,0,0,0,1,0
193,Al1 Cr0.889 Fe0.889 Ni0.889,BCC+B2,CAST,,,6.1,,C,25,1044,,27.1,,,,0,1,0,0,0,0,0.889,0,0.889,0,0,0,0,0,0,0,0,0.889,0,0,0,0,0,0,0,0,0,0,0,0,1,1,0,0,0,0,0,0,0,1,0,0,0,1,0
193,Al1 Cr0.828 Fe0.828 Ni0.828,BCC+B2,CAST,,,6,,C,25,906.8,,31.4,,,,0,1,0,0,0,0,0.828,0,0.828,0,0,0,0,0,0,0,0,0.828,0,0,0,0,0,0,0,0,0,0,0,0,1,1,0,0,0,0,0,0,0,1,0,0,0,1,0
193,Al1 Cr0.767 Fe0.767 Ni0.767,BCC+B2,CAST,,,5.9,,C,25,1122.8,,24.7,,,,0,1,0,0,0,0,0.767,0,0.767,0,0,0,0,0,0,0,0,0.767,0,0,0,0,0,0,0,0,0,0,0,0,1,1,0,0,0,0,0,0,0,1,0,0,0,1,0
191,Al0.5 Cr0.5 Fe1 Ni1,BCC+B2,CAST,,,6.9,,C,25,,,17,,,,0,0.5,0,0,0,0,0.5,0,1,0,0,0,0,0,0,0,0,1,0,0,0,0,0,0,0,0,0,0,0,0,1,1,0,0,0,0,0,0,0,1,0,0,0,1,0
168,Al1 Co1 Cr1 Fe1 Ni1,BCC+B2,CAST,,,6.7,,C,25,,,22.7,,,,0,1,0,0,0,1,1,0,1,0,0,0,0,0,0,0,0,1,0,0,0,0,0,0,0,0,0,0,0,0,1,1,0,0,0,0,0,0,0,1,0,0,0,1,0
182,Al0.545 Cr0.545 Fe0.515 Ni1 Ti0.273,BCC+B2+L12,CAST,,,6.4,,C,25,,,16.3,,,,0,0.545,0,0,0,0,0.545,0,0.515,0,0,0,0,0,0,0,0,1,0,0,0,0,0,0,0.273,0,0,0,0,0,1,1,0,0,0,1,0,0,0,1,0,0,0,1,0
182,Al0.545 Cr0.545 Fe0.515 Ni1 Ti0.273,BCC+B2+L12,ANNEAL,,,6.4,,C,25,,,19.8,,,,0,0.545,0,0,0,0,0.545,0,0.515,0,0,0,0,0,0,0,0,1,0,0,0,0,0,0,0.273,0,0,0,0,0,1,1,0,0,0,1,0,0,1,0,0,0,0,1,0
181,Cr1 Fe1 Ni1 V0.5 W1,FCC+BCC+Sec.,CAST,,,10.9,,C,25,,,7.3,,,,0,0,0,0,0,0,1,0,1,0,0,0,0,0,0,0,0,1,0,0,0,0,0,0,0,0.5,1,0,0,0,0,1,1,1,0,0,0,0,0,1,0,0,0,1,0
169,Al0.515 Cr0.515 Cu0.515 Fe0.515 Ni1,FCC+BCC+B2,CAST,,,7.1,,C,25,,,30,,,,0,0.515,0,0,0,0,0.515,0.515,0.515,0,0,0,0,0,0,0,0,1,0,0,0,0,0,0,0,0,0,0,0,0,1,1,1,0,0,0,0,0,0,1,0,0,0,1,0
202,Co1 Cr1 Fe1 Mn1 Ni1,FCC,ANNEAL,,,8,,C,25,230,,75,,,220,0,0,0,0,0,1,1,0,1,0,0,0,0,1,0,0,0,1,0,0,0,0,0,0,0,0,0,0,0,0,0,0,1,0,0,0,0,0,1,0,0,0,0,1,0
202,Co1 Cr1 Fe1 Mn1 Ni1 V0.263,FCC+Sec.,ANNEAL,,,7.9,,C,25,200,,75,,,,0,0,0,0,0,1,1,0,1,0,0,0,0,1,0,0,0,1,0,0,0,0,0,0,0,0.263,0,0,0,0,0,0,1,1,0,0,0,0,1,0,0,0,0,1,0
202,Co1 Cr1 Fe1 Mn1 Ni1 V0.5,FCC+Sec.,ANNEAL,,,7.8,,C,25,620,,75,,,,0,0,0,0,0,1,1,0,1,0,0,0,0,1,0,0,0,1,0,0,0,0,0,0,0,0.5,0,0,0,0,0,0,1,1,0,0,0,0,1,0,0,0,0,1,0
202,Co1 Cr1 Fe1 Mn1 Ni1 V0.765,FCC+Sec.,ANNEAL,,,7.7,,C,25,780,,8,,,,0,0,0,0,0,1,1,0,1,0,0,0,0,1,0,0,0,1,0,0,0,0,0,0,0,0.765,0,0,0,0,0,0,1,1,0,0,0,0,1,0,0,0,0,1,0
202,Co1 Cr1 Fe1 Mn1 Ni1 V1,FCC+Sec.,ANNEAL,,,7.7,,C,25,1700,,1,,,,0,0,0,0,0,1,1,0,1,0,0,0,0,1,0,0,0,1,0,0,0,0,0,0,0,1,0,0,0,0,0,0,1,1,0,0,0,0,1,0,0,0,0,1,0
170,Al0.304 Co1 Cr1 Fe1 Ni1,FCC,CAST,,,7.6,,C,25,,,25,,,210,0,0.304,0,0,0,1,1,0,1,0,0,0,0,0,0,0,0,1,0,0,0,0,0,0,0,0,0,0,0,0,0,0,1,0,0,0,0,0,0,1,0,0,0,1,0
171,Co1 Cr1 Fe1 Ni1,FCC,CAST,,,8.2,,C,25,,,83,,,226,0,0,0,0,0,1,1,0,1,0,0,0,0,0,0,0,0,1,0,0,0,0,0,0,0,0,0,0,0,0,0,0,1,0,0,0,0,0,0,1,0,0,0,1,0
192,Al0.511 Co0.511 Cr0.511 Fe0.511 Ni1,FCC+B2,CAST,,,7,,T,25,545,1030,16.5,,,,0,0.511,0,0,0,0.511,0.511,0,0.511,0,0,0,0,0,0,0,0,1,0,0,0,0,0,0,0,0,0,0,0,0,1,0,1,0,0,0,0,0,0,1,0,0,0,0,1
192,Al0.465 Co0.465 Cr0.465 Fe0.465 Ni1,FCC+B2,CAST,,,7.1,,T,25,545,1050,16.5,,,,0,0.465,0,0,0,0.465,0.465,0,0.465,0,0,0,0,0,0,0,0,1,0,0,0,0,0,0,0,0,0,0,0,0,1,0,1,0,0,0,0,0,0,1,0,0,0,0,1
192,Al0.451 Co0.451 Cr0.451 Fe0.451 Ni1,FCC+B2,CAST,,,7.1,,T,25,545,1110,20,,,,0,0.451,0,0,0,0.451,0.451,0,0.451,0,0,0,0,0,0,0,0,1,0,0,0,0,0,0,0,0,0,0,0,0,1,0,1,0,0,0,0,0,0,1,0,0,0,0,1
