Repository: CovJus01/high-entropy-alloys-project

# High Entropy Alloys

### An analysis of High entropy alloys using PCA, K-prototypes and ANNs

## Repo Structure
The repo is stuctured by seperating the data, figures and the source code into different folders. The source code can be found under the "src" folder and contains the various scripts used for this project.
The data folder contains both the original and parsed versions of our dataset. The figures folder contains various figures generated throughout the analysis seperated into 3 folders. "PCA" corresponds to the
figures related to the PCA analysis we conducted. "ANN" corresponds to the figures related to the Large ANN.

File: data/High_Entropy_Alloy_Parsed.csv (part 4 of 6)
IDENTIFIER: Reference ID,FORMULA,Microstructure,Processing method,grain size,Exp. Density,Calculated Density,HV,Type of test,Test temperature,YS,UTS,Elongation,Elongation plastic,Exp. Young modulus,Calculated Young modulus,Ag,Al,B,C,Ca,Co,Cr,Cu,Fe,Ga,Hf,Li,Mg,Mn,Mo,Nb,Nd,Ni,Pd,Re,Sc,Si,Sn,Ta,Ti,V,W,Y,Zn,Zr,B2,BCC,FCC,Sec.,HCP,L12,Laves,Other,ANNEAL,CAST,OTHER,POWDER,WROUGHT,C_test,T_test
194,Al0.108 Co0.514 Cr0.514 Cu0.108 Fe0.514 Ni1,FCC,WROUGHT,,,8,,T,25,719,1048,30,,,209,0,0.108,0,0,0,0.514,0.514,0.108,0.514,0,0,0,0,0,0,0,0,1,0,0,0,0,0,0,0,0,0,0,0,0,0,0,1,0,0,0,0,0,0,0,0,0,1,0,1
194,Al0.108 Co0.514 Cr0.514 Cu0.108 Fe0.514 Ni1,FCC+L12,WROUGHT,,,8,,T,25,460,732,32,,,,0,0.108,0,0,0,0.514,0.514,0.108,0.514,0,0,0,0,0,0,0,0,1,0,0,0,0,0,0,0,0,0,0,0,0,0,0,1,0,0,1,0,0,0,0,0,0,1,0,1
200,Al0.242 Co0.515 Cr0.515 Cu0.242 Fe0.515 Ni1,Other,CAST,,,7.7,,T,25,357,459,9,,,,0,0.242,0,0,0,0.515,0.515,0.242,0.515,0,0,0,0,0,0,0,0,1,0,0,0,0,0,0,0,0,0,0,0,0,0,0,0,0,0,0,0,1,0,1,0,0,0,0,1
200,Al0.242 Co0.515 Cr0.515 Cu0.242 Fe0.515 Ni1,Other,ANNEAL,,,7.7,,T,25,365,365,0.1,,,,0,0.242,0,0,0,0.515,0.515,0.242,0.515,0,0,0,0,0,0,0,0,1,0,0,0,0,0,0,0,0,0,0,0,0,0,0,0,0,0,0,0,1,1,0,0,0,0,0,1
200,Al0.242 Co0.515 Cr0.515 Cu0.242 Fe0.515 Ni1,FCC+L12,ANNEAL,,,7.7,,T,25,215,489,39,,,,0,0.242,0,0,0,0.515,0.515,0.242,0.515,0,0,0,0,0,0,0,0,1,0,0,0,0,0,0,0,0,0,0,0,0,0,0,1,0,0,1,0,0,1,0,0,0,0,0,1
172,Al0.5 Co1 Cr1 Cu1 Fe1 Ni1,Other,WROUGHT,,,7.6,,T,25,1284,1344,7.6,,,,0,0.5,0,0,0,1,1,1,1,0,0,0,0,0,0,0,0,1,0,0,0,0,0,0,0,0,0,0,0,0,0,0,0,0,0,0,0,1,0,0,0,0,1,0,1
173,Al0.5 Co1 Cr1 Cu1 Fe1 Ni1,FCC,WROUGHT,,,7.6,,T,25,1290,1400,5,,,189,0,0.5,0,0,0,1,1,1,1,0,0,0,0,0,0,0,0,1,0,0,0,0,0,0,0,0,0,0,0,0,0,0,1,0,0,0,0,0,0,0,0,0,1,0,1
173,Al0.5 Co1 Cr1 Cu1 Fe1 Ni1,Other,WROUGHT,,,7.6,,T,25,650,790,27,,,,0,0.5,0,0,0,1,1,1,1,0,0,0,0,0,0,0,0,1,0,0,0,0,0,0,0,0,0,0,0,0,0,0,0,0,0,0,0,1,0,0,0,0,1,0,1
180,Al1 Co1 Cr1 Cu1 Fe1 Ni1,BCC+Sec.,CAST,,,7.1,,T,25,790,790,0.2,,,,0,1,0,0,0,1,1,1,1,0,0,0,0,0,0,0,0,1,0,0,0,0,0,0,0,0,0,0,0,0,0,1,0,1,0,0,0,0,0,1,0,0,0,0,1
180,Al1 Co1 Cr1 Cu1 Fe1 Ni1,BCC+Sec.,WROUGHT,,,7.1,,T,25,1040,1170,1,,,,0,1,0,0,0,1,1,1,1,0,0,0,0,0,0,0,0,1,0,0,0,0,0,0,0,0,0,0,0,0,0,1,0,1,0,0,0,0,0,0,0,0,1,0,1
190,Al1 Co1 Cr1 Fe1 Ni1,BCC+B2,CAST,,,6.7,,T,700,395,400,1,,,,0,1,0,0,0,1,1,0,1,0,0,0,0,0,0,0,0,1,0,0,0,0,0,0,0,0,0,0,0,0,1,1,0,0,0,0,0,0,0,1,0,0,0,0,1
190,Al1 Co1 Cr1 Fe1 Ni1,BCC+B2+FCC+Sec.,OTHER,,,6.7,,T,700,295,393,12,,,,0,1,0,0,0,1,1,0,1,0,0,0,0,0,0,0,0,1,0,0,0,0,0,0,0,0,0,0,0,0,1,1,1,1,0,0,0,0,0,0,1,0,0,0,1
180,Al1 Co1 Cr1 Cu1 Fe1 Ni1,BCC+Sec.,CAST,,,7.1,,T,700,350,360,5,,,,0,1,0,0,0,1,1,1,1,0,0,0,0,0,0,0,0,1,0,0,0,0,0,0,0,0,0,0,0,0,0,1,0,1,0,0,0,0,0,1,0,0,0,0,1
180,Al1 Co1 Cr1 Cu1 Fe1 Ni1,BCC+Sec.,WROUGHT,,,7.1,,T,700,63,91,63,,,,0,1,0,0,0,1,1,1,1,0,0,0,0,0,0,0,0,1,0,0,0,0,0,0,0,0,0,0,0,0,0,1,0,1,0,0,0,0,0,0,0,0,1,0,1
173,Al0.5 Co1 Cr1 Cu1 Fe1 Ni1,FCC,WROUGHT,,,7.6,,T,700,180,185,5,,,189,0,0.5,0,0,0,1,1,1,1,0,0,0,0,0,0,0,0,1,0,0,0,0,0,0,0,0,0,0,0,0,0,0,1,0,0,0,0,0,0,0,0,0,1,0,1
173,Al0.5 Co1 Cr1 Cu1 Fe1 Ni1,Other,WROUGHT,,,7.6,,T,700,160,180,12,,,,0,0.5,0,0,0,1,1,1,1,0,0,0,0,0,0,0,0,1,0,0,0,0,0,0,0,0,0,0,0,0,0,0,0,0,0,0,0,1,0,0,0,0,1,0,1
214,Co1 Cr1 Fe1 Ni1 Ti0.2,FCC,WROUGHT,51,,7.9,,T,25,700,1240,36,,,218,0,0,0,0,0,1,1,0,1,0,0,0,0,0,0,0,0,1,0,0,0,0,0,0,0.2,0,0,0,0,0,0,0,1,0,0,0,0,0,0,0,0,0,1,0,1
214,Co1 Cr1 Fe1 Ni1 Ti0.2,FCC,WROUGHT,,,7.9,,T,-196,860,1580,46,,,218,0,0,0,0,0,1,1,0,1,0,0,0,0,0,0,0,0,1,0,0,0,0,0,0,0.2,0,0,0,0,0,0,0,1,0,0,0,0,0,0,0,0,0,1,0,1
222,Al0.1 Co1 Cr1 Fe1 Ni1,FCC,WROUGHT,20,,8,,T,25,1198,,1.5,,,220,0,0.1,0,0,0,1,1,0,1,0,0,0,0,0,0,0,0,1,0,0,0,0,0,0,0,0,0,0,0,0,0,0,1,0,0,0,0,0,0,0,0,0,1,0,1
222,Al0.1 Co1 Cr1 Fe1 Ni1,FCC,WROUGHT,20,,8,,T,25,1403,,1.2,,,220,0,0.1,0,0,0,1,1,0,1,0,0,0,0,0,0,0,0,1,0,0,0,0,0,0,0,0,0,0,0,0,0,0,1,0,0,0,0,0,0,0,0,0,1,0,1
222,Al0.1 Co1 Cr1 Fe1 Ni1,FCC,WROUGHT,20,,8,,T,25,711,928,30.3,,,220,0,0.1,0,0,0,1,1,0,1,0,0,0,0,0,0,0,0,1,0,0,0,0,0,0,0,0,0,0,0,0,0,0,1,0,0,0,0,0,0,0,0,0,1,0,1
222,Al0.1 Co1 Cr1 Fe1 Ni1,FCC,WROUGHT,7,,8,,T,25,356,,42.4,,,220,0,0.1,0,0,0,1,1,0,1,0,0,0,0,0,0,0,0,1,0,0,0,0,0,0,0,0,0,0,0,0,0,0,1,0,0,0,0,0,0,0,0,0,1,0,1
236,Co1 Cr1 Fe1 Mn1 Ni1,FCC,WROUGHT,0.5,,8,,T,25,1120,,1.1,,,220,0,0,0,0,0,1,1,0,1,0,0,0,0,1,0,0,0,1,0,0,0,0,0,0,0,0,0,0,0,0,0,0,1,0,0,0,0,0,0,0,0,0,1,0,1
236,Co1 Cr1 Fe1 Mn1 Ni1,FCC,WROUGHT,,,8,,T,-196,1692,,10.3,,,220,0,0,0,0,0,1,1,0,1,0,0,0,0,1,0,0,0,1,0,0,0,0,0,0,0,0,0,0,0,0,0,0,1,0,0,0,0,0,0,0,0,0,1,0,1
245,Al0.5 Cr0.5 Fe0.5 Ni1,FCC+BCC+B2,CAST,,,6.7,,T,25,774,1357,6.4,,,,0,0.5,0,0,0,0,0.5,0,0.5,0,0,0,0,0,0,0,0,1,0,0,0,0,0,0,0,0,0,0,0,0,1,1,1,0,0,0,0,0,0,1,0,0,0,0,1
245,Al0.429 Cr0.476 Fe0.476 Ni1,FCC+BCC+B2,CAST,,,6.9,,T,25,610,1173,9.1,,,,0,0.429,0,0,0,0,0.476,0,0.476,0,0,0,0,0,0,0,0,1,0,0,0,0,0,0,0,0,0,0,0,0,1,1,1,0,0,0,0,0,0,1,0,0,0,0,1
245,Al0.364 Cr0.455 Fe0.455 Ni1,FCC+BCC+B2,CAST,,,7,,T,25,479,956,12.7,,,,0,0.364,0,0,0,0,0.455,0,0.455,0,0,0,0,0,0,0,0,1,0,0,0,0,0,0,0,0,0,0,0,0,1,1,1,0,0,0,0,0,0,1,0,0,0,0,1
245,Al0.304 Cr0.435 Fe0.435 Ni1,FCC+BCC+B2,CAST,,,7.2,,T,25,461,835,30,,,,0,0.304,0,0,0,0,0.435,0,0.435,0,0,0,0,0,0,0,0,1,0,0,0,0,0,0,0,0,0,0,0,0,1,1,1,0,0,0,0,0,0,1,0,0,0,0,1
245,Al0.25 Cr0.417 Fe0.417 Ni1,FCC,CAST,,,7.3,,T,25,441,757,45,,,196,0,0.25,0,0,0,0,0.417,0,0.417,0,0,0,0,0,0,0,0,1,0,0,0,0,0,0,0,0,0,0,0,0,0,0,1,0,0,0,0,0,0,1,0,0,0,0,1
98,Co1 Cr1 Ni1,FCC,WROUGHT,1.6,,8.3,468,T,25,1100,,23,,,231,0,0,0,0,0,1,1,0,0,0,0,0,0,0,0,0,0,1,0,0,0,0,0,0,0,0,0,0,0,0,0,0,1,0,0,0,0,0,0,0,0,0,1,0,1
98,Co1 Cr1 Ni1,FCC,WROUGHT,2.3,,8.3,326,T,25,597,,53,,,231,0,0,0,0,0,1,1,0,0,0,0,0,0,0,0,0,0,1,0,0,0,0,0,0,0,0,0,0,0,0,0,0,1,0,0,0,0,0,0,0,0,0,1,0,1
98,Co1 Cr1 Ni1,FCC,WROUGHT,24,,8.3,223,T,25,346,,76,,,231,0,0,0,0,0,1,1,0,0,0,0,0,0,0,0,0,0,1,0,0,0,0,0,0,0,0,0,0,0,0,0,0,1,0,0,0,0,0,0,0,0,0,1,0,1
105,Al0.476 Co0.476 Cr0.476 Fe0.476 Ni1,FCC+B2,WROUGHT,,,7.1,,T,25,1263,,21.4,,,,0,0.476,0,0,0,0.476,0.476,0,0.476,0,0,0,0,0,0,0,0,1,0,0,0,0,0,0,0,0,0,0,0,0,1,0,1,0,0,0,0,0,0,0,0,0,1,0,1
105,Al0.476 Co0.476 Cr0.476 Fe0.476 Ni1,FCC+B2,WROUGHT,,,7.1,,T,25,1154,,25,,,,0,0.476,0,0,0,0.476,0.476,0,0.476,0,0,0,0,0,0,0,0,1,0,0,0,0,0,0,0,0,0,0,0,0,1,0,1,0,0,0,0,0,0,0,0,0,1,0,1
105,Al0.476 Co0.476 Cr0.476 Fe0.476 Ni1,FCC+B2,WROUGHT,,,7.1,,T,25,1490,,16,,,,0,0.476,0,0,0,0.476,0.476,0,0.476,0,0,0,0,0,0,0,0,1,0,0,0,0,0,0,0,0,0,0,0,0,1,0,1,0,0,0,0,0,0,0,0,0,1,0,1
115,Co1 Cr1 Fe1 Mn1 Ni1,FCC,CAST,,,8,130.2,C,25,210,,57,,,220,0,0,0,0,0,1,1,0,1,0,0,0,0,1,0,0,0,1,0,0,0,0,0,0,0,0,0,0,0,0,0,0,1,0,0,0,0,0,0,1,0,0,0,1,0
115,Co1 Cr1 Fe1 Mn1 Ni1,FCC,WROUGHT,,,8,394.1,C,25,1150,,6,,,220,0,0,0,0,0,1,1,0,1,0,0,0,0,1,0,0,0,1,0,0,0,0,0,0,0,0,0,0,0,0,0,0,1,0,0,0,0,0,0,0,0,0,1,1,0
115,Co1 Cr1 Fe1 Mn1 Ni1,FCC,WROUGHT,,,8,430.7,C,25,1300,,0.7,,,220,0,0,0,0,0,1,1,0,1,0,0,0,0,1,0,0,0,1,0,0,0,0,0,0,0,0,0,0,0,0,0,0,1,0,0,0,0,0,0,0,0,0,1,1,0
125,Nb1 Ta1 Ti1 V1,BCC,POWDER,24,,9.2,427.9,C,25,1108,,28.3,,,134,0,0,0,0,0,0,0,0,0,0,0,0,0,0,0,1,0,0,0,0,0,0,0,1,1,1,0,0,0,0,0,1,0,0,0,0,0,0,0,0,0,1,0,1,0
125,Nb1 Ta1 Ti1 V1,BCC,POWDER,30,,9.2,444.3,C,25,1308,,27.9,,,134,0,0,0,0,0,0,0,0,0,0,0,0,0,0,0,1,0,0,0,0,0,0,0,1,1,1,0,0,0,0,0,1,0,0,0,0,0,0,0,0,0,1,0,1,0
125,Nb1 Ta1 Ti1 V1,BCC,POWDER,38,,9.2,510.9,C,25,1373,,29.5,,,134,0,0,0,0,0,0,0,0,0,0,0,0,0,0,0,1,0,0,0,0,0,0,0,1,1,1,0,0,0,0,0,1,0,0,0,0,0,0,0,0,0,1,0,1,0
135,Co1 Cr1 Fe1 Mn1 Ni1,FCC,WROUGHT,30,,8,,T,25,300,676,52,,,220,0,0,0,0,0,1,1,0,1,0,0,0,0,1,0,0,0,1,0,0,0,0,0,0,0,0,0,0,0,0,0,0,1,0,0,0,0,0,0,0,0,0,1,0,1
135,Co1 Cr1 Fe1 Mn1 Ni1,FCC,WROUGHT,0.65,,8,,T,25,800,888,39.5,,,220,0,0,0,0,0,1,1,0,1,0,0,0,0,1,0,0,0,1,0,0,0,0,0,0,0,0,0,0,0,0,0,0,1,0,0,0,0,0,0,0,0,0,1,0,1
136,Co1 Cr1 Fe1 Mn1 Ni1,FCC+BCC,CAST,0.4,,8,415,C,25,1314,,,20.3,,,0,0,0,0,0,1,1,0,1,0,0,0,0,1,0,0,0,1,0,0,0,0,0,0,0,0,0,0,0,0,0,1,1,0,0,0,0,0,0,1,0,0,0,1,0
136,Al0.1 Co1 Cr1 Fe1 Mn1 Ni1,FCC+BCC,CAST,,,7.9,432,C,25,1631,,,12.6,,,0,0.1,0,0,0,1,1,0,1,0,0,0,0,1,0,0,0,1,0,0,0,0,0,0,0,0,0,0,0,0,0,1,1,0,0,0,0,0,0,1,0,0,0,1,0
136,Al0.3 Co1 Cr1 Fe1 Mn1 Ni1,FCC+BCC,CAST,0.2,,7.6,511,C,25,1836,,,4.9,,,0,0.3,0,0,0,1,1,0,1,0,0,0,0,1,0,0,0,1,0,0,0,0,0,0,0,0,0,0,0,0,0,1,1,0,0,0,0,0,0,1,0,0,0,1,0
136,Al0.5 Co1 Cr1 Fe1 Mn1 Ni1,FCC+BCC,CAST,,,7.4,553,C,25,1932,,,3.8,,,0,0.5,0,0,0,1,1,0,1,0,0,0,0,1,0,0,0,1,0,0,0,0,0,0,0,0,0,0,0,0,0,1,1,0,0,0,0,0,0,1,0,0,0,1,0
136,Al0.7 Co1 Cr1 Fe1 Mn1 Ni1,FCC+BCC,CAST,0.2,,7.1,622,C,25,2230,,,1.69,,,0,0.7,0,0,0,1,1,0,1,0,0,0,0,1,0,0,0,1,0,0,0,0,0,0,0,0,0,0,0,0,0,1,1,0,0,0,0,0,0,1,0,0,0,1,0
136,Al1 Co1 Cr1 Fe1 Mn1 Ni1,FCC+BCC,CAST,,,6.8,684,C,25,,,,0,,,0,1,0,0,0,1,1,0,1,0,0,0,0,1,0,0,0,1,0,0,0,0,0,0,0,0,0,0,0,0,0,1,1,0,0,0,0,0,0,1,0,0,0,1,0
137,Co1 Cr1 Fe1 Ni1,FCC,WROUGHT,,,8.2,,T,20,446,664,63,,189,226,0,0,0,0,0,1,1,0,1,0,0,0,0,0,0,0,0,1,0,0,0,0,0,0,0,0,0,0,0,0,0,0,1,0,0,0,0,0,0,0,0,0,1,0,1
137,Co1 Cr1 Fe1 Ni1,FCC,WROUGHT,,,8.2,,T,-73,488,790,72,,194,226,0,0,0,0,0,1,1,0,1,0,0,0,0,0,0,0,0,1,0,0,0,0,0,0,0,0,0,0,0,0,0,0,1,0,0,0,0,0,0,0,0,0,1,0,1
137,Co1 Cr1 Fe1 Ni1,FCC,WROUGHT,,,8.2,,T,-196,590,1070,78,,204,226,0,0,0,0,0,1,1,0,1,0,0,0,0,0,0,0,0,1,0,0,0,0,0,0,0,0,0,0,0,0,0,0,1,0,0,0,0,0,0,0,0,0,1,0,1
137,Co1 Cr1 Fe1 Ni1,FCC,WROUGHT,,,8.2,,T,-223,,1152,68.6,,,226,0,0,0,0,0,1,1,0,1,0,0,0,0,0,0,0,0,1,0,0,0,0,0,0,0,0,0,0,0,0,0,0,1,0,0,0,0,0,0,0,0,0,1,0,1
137,Co1 Cr1 Fe1 Ni1,FCC,WROUGHT,,,8.2,,T,-253,,1240,62,,,226,0,0,0,0,0,1,1,0,1,0,0,0,0,0,0,0,0,1,0,0,0,0,0,0,0,0,0,0,0,0,0,0,1,0,0,0,0,0,0,0,0,0,1,0,1
137,Co1 Cr1 Fe1 Ni1,FCC,WROUGHT,,,8.2,,T,-268.8,680,1251,61.6,,221,226,0,0,0,0,0,1,1,0,1,0,0,0,0,0,0,0,0,1,0,0,0,0,0,0,0,0,0,0,0,0,0,0,1,0,0,0,0,0,0,0,0,0,1,0,1
138,Co1 Cr1 Fe1 Ni1,FCC,CAST,,,8.2,94.7,,,,,,,,226,0,0,0,0,0,1,1,0,1,0,0,0,0,0,0,0,0,1,0,0,0,0,0,0,0,0,0,0,0,0,0,0,1,0,0,0,0,0,0,1,0,0,0,0,0
138,Al0.3 Co1 Cr1 Fe1 Ni1,FCC,CAST,,,7.6,117,,,,,,,,210,0,0.3,0,0,0,1,1,0,1,0,0,0,0,0,0,0,0,1,0,0,0,0,0,0,0,0,0,0,0,0,0,0,1,0,0,0,0,0,0,1,0,0,0,0,0
138,Al0.6 Co1 Cr1 Fe1 Ni1,FCC+BCC+B2,CAST,,,7.2,228,,,,,,,,,0,0.6,0,0,0,1,1,0,1,0,0,0,0,0,0,0,0,1,0,0,0,0,0,0,0,0,0,0,0,0,1,1,1,0,0,0,0,0,0,1,0,0,0,0,0
138,Al0.9 Co1 Cr1 Fe1 Ni1,FCC+BCC+B2,CAST,,,6.8,511,,,,,,,,,0,0.9,0,0,0,1,1,0,1,0,0,0,0,0,0,0,0,1,0,0,0,0,0,0,0,0,0,0,0,0,1,1,1,0,0,0,0,0,0,1,0,0,0,0,0
138,Al0.9 Co1 Cr1 Fe1 Ni1 Ti0.5,BCC+B2+Sec.,CAST,,,6.5,623,,,,,,,,,0,0.9,0,0,0,1,1,0,1,0,0,0,0,0,0,0,0,1,0,0,0,0,0,0,0.5,0,0,0,0,0,1,1,0,1,0,0,0,0,0,1,0,0,0,0,0
139,Co1 Cr1 Fe1 Mn1 Ni1,FCC,CAST,,,8,,C,25,216,,,,,220,0,0,0,0,0,1,1,0,1,0,0,0,0,1,0,0,0,1,0,0,0,0,0,0,0,0,0,0,0,0,0,0,1,0,0,0,0,0,0,1,0,0,0,1,0
139,Co1 Cr1 Fe1 Mn1 Mo0.042 Ni1,FCC,CAST,,,8.1,,C,25,225,,,,,221,0,0,0,0,0,1,1,0,1,0,0,0,0,1,0.042,0,0,1,0,0,0,0,0,0,0,0,0,0,0,0,0,0,1,0,0,0,0,0,0,1,0,0,0,1,0
139,Co1 Cr1 Fe1 Mn1 Mo0.087 Ni1,FCC+Sec.,CAST,,,8.1,,C,25,330,,,,,,0,0,0,0,0,1,1,0,1,0,0,0,0,1,0.087,0,0,1,0,0,0,0,0,0,0,0,0,0,0,0,0,0,1,1,0,0,0,0,0,1,0,0,0,1,0
139,Co1 Cr1 Fe1 Mn1 Mo0.136 Ni1,FCC+Sec.,CAST,,,8.1,,C,25,560,,,,,,0,0,0,0,0,1,1,0,1,0,0,0,0,1,0.136,0,0,1,0,0,0,0,0,0,0,0,0,0,0,0,0,0,1,1,0,0,0,0,0,1,0,0,0,1,0
139,Co1 Cr1 Fe1 Mn1 Mo0.19 Ni1,FCC+Sec.,CAST,,,8.1,,C,25,765,,,,,,0,0,0,0,0,1,1,0,1,0,0,0,0,1,0.19,0,0,1,0,0,0,0,0,0,0,0,0,0,0,0,0,0,1,1,0,0,0,0,0,1,0,0,0,1,0
141,Al0.3 Co1 Cr1 Fe1 Ni1,FCC+L12,WROUGHT,,,7.6,,T,25,143,400,65,,,,0,0.3,0,0,0,1,1,0,1,0,0,0,0,0,0,0,0,1,0,0,0,0,0,0,0,0,0,0,0,0,0,0,1,0,0,1,0,0,0,0,0,0,1,0,1
141,Al0.3 Co1 Cr1 Fe1 Ni1,FCC+L12,WROUGHT,,,7.6,,T,25,471,850,45,,,,0,0.3,0,0,0,1,1,0,1,0,0,0,0,0,0,0,0,1,0,0,0,0,0,0,0,0,0,0,0,0,0,0,1,0,0,1,0,0,0,0,0,0,1,0,1
141,Al0.3 Co1 Cr1 Fe1 Ni1,FCC+B2+Sec.,WROUGHT,,,7.6,,T,25,841,1050,35,,,,0,0.3,0,0,0,1,1,0,1,0,0,0,0,0,0,0,0,1,0,0,0,0,0,0,0,0,0,0,0,0,1,0,1,1,0,0,0,0,0,0,0,0,1,0,1
141,Al0.3 Co1 Cr1 Fe1 Ni1,FCC+BCC+B2+Sec.,WROUGHT,,,7.6,,T,25,161,1650,7,,,,0,0.3,0,0,0,1,1,0,1,0,0,0,0,0,0,0,0,1,0,0,0,0,0,0,0,0,0,0,0,0,1,1,1,1,0,0,0,0,0,0,0,0,1,0,1
141,Al0.3 Co1 Cr1 Fe1 Ni1,FCC+BCC+B2+Sec.,WROUGHT,,,7.6,,T,25,187,1850,5,,,,0,0.3,0,0,0,1,1,0,1,0,0,0,0,0,0,0,0,1,0,0,0,0,0,0,0,0,0,0,0,0,1,1,1,1,0,0,0,0,0,0,0,0,1,0,1
142,Al1 Co1 Cr1 Ni1,BCC+B2,CAST,,,6.4,1183,C,25,1750,,16.7,,,,0,1,0,0,0,1,1,0,0,0,0,0,0,0,0,0,0,1,0,0,0,0,0,0,0,0,0,0,0,0,1,1,0,0,0,0,0,0,0,1,0,0,0,1,0
143,Co1 Cr1 Fe1 Mn1 Ni1,FCC,WROUGHT,7.9,,8,,T,25,378.7,700.1,54,,,220,0,0,0,0,0,1,1,0,1,0,0,0,0,1,0,0,0,1,0,0,0,0,0,0,0,0,0,0,0,0,0,0,1,0,0,0,0,0,0,0,0,0,1,0,1
143,C0.5 Co1 Cr1 Fe1 Mn1 Ni1,FCC,WROUGHT,4.7,,7.6,,T,25,520.9,791.4,40.3,,,,0,0,0,0.5,0,1,1,0,1,0,0,0,0,1,0,0,0,1,0,0,0,0,0,0,0,0,0,0,0,0,0,0,1,0,0,0,0,0,0,0,0,0,1,0,1
143,C1 Co1 Cr1 Fe1 Mn1 Ni1,FCC,WROUGHT,3.5,,7.3,,T,25,643.8,887.6,31.9,,,,0,0,0,1,0,1,1,0,1,0,0,0,0,1,0,0,0,1,0,0,0,0,0,0,0,0,0,0,0,0,0,0,1,0,0,0,0,0,0,0,0,0,1,0,1
144,Co1 Cr0.588 Fe0.176 Mo0.176 Ni1,FCC,WROUGHT,,,8.6,,T,25,,,8,,,231,0,0,0,0,0,1,0.588,0,0.176,0,0,0,0,0,0.176,0,0,1,0,0,0,0,0,0,0,0,0,0,0,0,0,0,1,0,0,0,0,0,0,0,0,0,1,0,1
144,Co1 Cr0.588 Fe0.176 Mo0.176 Ni1,FCC,WROUGHT,0.7,,8.6,,T,25,,,14,,,231,0,0,0,0,0,1,0.588,0,0.176,0,0,0,0,0,0.176,0,0,1,0,0,0,0,0,0,0,0,0,0,0,0,0,0,1,0,0,0,0,0,0,0,0,0,1,0,1
144,Co1 Cr0.588 Fe0.176 Mo0.176 Ni1,FCC,WROUGHT,0.8,,8.6,,T,25,1100,1300,32,,,231,0,0,0,0,0,1,0.588,0,0.176,0,0,0,0,0,0.176,0,0,1,0,0,0,0,0,0,0,0,0,0,0,0,0,0,1,0,0,0,0,0,0,0,0,0,1,0,1
144,Co1 Cr0.588 Fe0.176 Mo0.176 Ni1,FCC,WROUGHT,1.2,,8.6,,T,25,950,,36,,,231,0,0,0,0,0,1,0.588,0,0.176,0,0,0,0,0,0.176,0,0,1,0,0,0,0,0,0,0,0,0,0,0,0,0,0,1,0,0,0,0,0,0,0,0,0,1,0,1
144,Co1 Cr0.588 Fe0.176 Mo0.176 Ni1,FCC,WROUGHT,3.2,,8.6,,T,25,649,,42,,,231,0,0,0,0,0,1,0.588,0,0.176,0,0,0,0,0,0.176,0,0,1,0,0,0,0,0,0,0,0,0,0,0,0,0,0,1,0,0,0,0,0,0,0,0,0,1,0,1
144,Co1 Cr0.588 Fe0.176 Mo0.176 Ni1,FCC,WROUGHT,18.2,,8.6,,T,25,439,,63,,,231,0,0,0,0,0,1,0.588,0,0.176,0,0,0,0,0,0.176,0,0,1,0,0,0,0,0,0,0,0,0,0,0,0,0,0,1,0,0,0,0,0,0,0,0,0,1,0,1
144,Co1 Cr0.588 Fe0.176 Mo0.176 Ni1,FCC,WROUGHT,94.1,,8.6,,T,25,309,,82,,,231,0,0,0,0,0,1,0.588,0,0.176,0,0,0,0,0,0.176,0,0,1,0,0,0,0,0,0,0,0,0,0,0,0,0,0,1,0,0,0,0,0,0,0,0,0,1,0,1
145,Co1 Cr1 Fe1 Mn1 Ni1,FCC,WROUGHT,,,8,,T,25,386.2,666.3,57.5,,,220,0,0,0,0,0,1,1,0,1,0,0,0,0,1,0,0,0,1,0,0,0,0,0,0,0,0,0,0,0,0,0,0,1,0,0,0,0,0,0,0,0,0,1,0,1
146,Cr1 Cu1 Fe1 Mn1 Ni1,Other,CAST,,,8.1,,T,25,628,950,14.5,,,,0,0,0,0,0,0,1,1,1,0,0,0,0,1,0,0,0,1,0,0,0,0,0,0,0,0,0,0,0,0,0,0,0,0,0,0,0,1,0,1,0,0,0,0,1
146,Cr1 Cu1 Fe1 Mn1 Ni1,Other,ANNEAL,,,8.1,,T,25,545,690,5,,,,0,0,0,0,0,0,1,1,1,0,0,0,0,1,0,0,0,1,0,0,0,0,0,0,0,0,0,0,0,0,0,0,0,0,0,0,0,1,1,0,0,0,0,0,1
146,Cr1 Cu1 Fe1 Mn1 Ni1,Other,ANNEAL,,,8.1,,T,25,534,682,5.2,,,,0,0,0,0,0,0,1,1,1,0,0,0,0,1,0,0,0,1,0,0,0,0,0,0,0,0,0,0,0,0,0,0,0,0,0,0,0,1,1,0,0,0,0,0,1
146,Cr1 Cu1 Fe1 Mn1 Ni1,Other,ANNEAL,,,8.1,,T,25,525,680,4.3,,,,0,0,0,0,0,0,1,1,1,0,0,0,0,1,0,0,0,1,0,0,0,0,0,0,0,0,0,0,0,0,0,0,0,0,0,0,0,1,1,0,0,0,0,0,1
146,Cr1 Cu1 Fe1 Mn1 Ni1,Other,ANNEAL,,,8.1,,T,25,517,677,4.6,,,,0,0,0,0,0,0,1,1,1,0,0,0,0,1,0,0,0,1,0,0,0,0,0,0,0,0,0,0,0,0,0,0,0,0,0,0,0,1,1,0,0,0,0,0,1
146,Cr1 Cu1 Fe1 Mn1 Ni1,Other,ANNEAL,,,8.1,,T,25,502,671,4.9,,,,0,0,0,0,0,0,1,1,1,0,0,0,0,1,0,0,0,1,0,0,0,0,0,0,0,0,0,0,0,0,0,0,0,0,0,0,0,1,1,0,0,0,0,0,1
147,Cr1 Mo1 Nb1 Ta1 V1 W1,BCC+Laves+Sec.,POWDER,0.54,,11.7,1072,C,25,,,,,,,0,0,0,0,0,0,1,0,0,0,0,0,0,0,1,1,0,0,0,0,0,0,0,1,0,1,1,0,0,0,0,1,0,1,0,0,1,0,0,0,0,1,0,1,0
147,Cr1 Mo1 Nb1 Ta1 V1 W1,BCC+Laves+Sec.,POWDER,1.24,,11.7,1010,C,25,3416,,,5.3,,,0,0,0,0,0,0,1,0,0,0,0,0,0,0,1,1,0,0,0,0,0,0,0,1,0,1,1,0,0,0,0,1,0,1,0,0,1,0,0,0,0,1,0,1,0
147,Cr1 Mo1 Nb1 Ta1 V1 W1,BCC+Laves+Sec.,POWDER,5.01,,11.7,991.3,C,25,3410,,,2,,,0,0,0,0,0,0,1,0,0,0,0,0,0,0,1,1,0,0,0,0,0,0,0,1,0,1,1,0,0,0,0,1,0,1,0,0,1,0,0,0,0,1,0,1,0
147,Cr1 Mo1 Nb1 Ta1 V1 W1,BCC+Laves+Sec.,POWDER,10.8,,11.7,988.3,C,25,3338,,,1.9,,,0,0,0,0,0,0,1,0,0,0,0,0,0,0,1,1,0,0,0,0,0,0,0,1,0,1,1,0,0,0,0,1,0,1,0,0,1,0,0,0,0,1,0,1,0
148,Cr1 Mo1 Nb1 Ta1 V1 W1,,CAST,,,11.7,704.6,C,25,,,,,,,0,0,0,0,0,0,1,0,0,0,0,0,0,0,1,1,0,0,0,0,0,0,0,1,0,1,1,0,0,0,0,0,0,0,0,0,0,0,0,1,0,0,0,1,0
149,Co1 Cr1 Cu1 Fe1 Ni1,FCC+B2,CAST,,,8.3,160,,,,,,,,,0,0,0,0,0,1,1,1,1,0,0,0,0,0,0,0,0,1,0,0,0,0,0,0,0,0,0,0,0,0,1,0,1,0,0,0,0,0,0,1,0,0,0,0,0
149,Al0.5 Co1 Cr1 Cu1 Fe1 Ni1,FCC,CAST,,,7.6,160,,,,,,,,189,0,0.5,0,0,0,1,1,1,1,0,0,0,0,0,0,0,0,1,0,0,0,0,0,0,0,0,0,0,0,0,0,0,1,0,0,0,0,0,0,1,0,0,0,0,0
149,Al1 Co1 Cr1 Cu1 Fe1 Ni1,FCC+BCC,CAST,,,7.1,458,,,,,,,,,0,1,0,0,0,1,1,1,1,0,0,0,0,0,0,0,0,1,0,0,0,0,0,0,0,0,0,0,0,0,0,1,1,0,0,0,0,0,0,1,0,0,0,0,0
149,Al1 Co0.667 Cr0.667 Cu0.667 Fe0.667 Ni0.667,FCC+BCC,CAST,,,6.6,498,,,,,,,,,0,1,0,0,0,0.667,0.667,0.667,0.667,0,0,0,0,0,0,0,0,0.667,0,0,0,0,0,0,0,0,0,0,0,0,0,1,1,0,0,0,0,0,0,1,0,0,0,0,0
149,Al1 Co0.5 Cr0.5 Cu0.5 Fe0.5 Ni0.5,FCC+BCC,CAST,,,6.3,560,,,,,,,,,0,1,0,0,0,0.5,0.5,0.5,0.5,0,0,0,0,0,0,0,0,0.5,0,0,0,0,0,0,0,0,0,0,0,0,0,1,1,0,0,0,0,0,0,1,0,0,0,0,0
150,Co1 Ni1 V1,,WROUGHT,2,,7.8,,T,25,991,1359,38,,,,0,0,0,0,0,1,0,0,0,0,0,0,0,0,0,0,0,1,0,0,0,0,0,0,0,1,0,0,0,0,0,0,0,0,0,0,0,0,0,0,0,0,1,0,1
150,Co1 Ni1 V1,,WROUGHT,5.6,,7.8,,T,25,767,1224,46,,,,0,0,0,0,0,1,0,0,0,0,0,0,0,0,0,0,0,1,0,0,0,0,0,0,0,1,0,0,0,0,0,0,0,0,0,0,0,0,0,0,0,0,1,0,1
150,Co1 Ni1 V1,,WROUGHT,18.7,,7.8,,T,25,602,1123,51,,,,0,0,0,0,0,1,0,0,0,0,0,0,0,0,0,0,0,1,0,0,0,0,0,0,0,1,0,0,0,0,0,0,0,0,0,0,0,0,0,0,0,0,1,0,1
150,Co1 Ni1 V1,,WROUGHT,27.8,,7.8,,T,25,517,1049,55,,,,0,0,0,0,0,1,0,0,0,0,0,0,0,0,0,0,0,1,0,0,0,0,0,0,0,1,0,0,0,0,0,0,0,0,0,0,0,0,0,0,0,0,1,0,1
150,Co1 Ni1 V1,,WROUGHT,122.2,,7.8,,T,25,461,886,58,,,,0,0,0,0,0,1,0,0,0,0,0,0,0,0,0,0,0,1,0,0,0,0,0,0,0,1,0,0,0,0,0,0,0,0,0,0,0,0,0,0,0,0,1,0,1
152,Al0.3 Co1 Cr1 Fe1 Ni1,FCC+B2+Sec.,WROUGHT,,,7.6,,T,25,840,1039,32,,,,0,0.3,0,0,0,1,1,0,1,0,0,0,0,0,0,0,0,1,0,0,0,0,0,0,0,0,0,0,0,0,1,0,1,1,0,0,0,0,0,0,0,0,1,0,1
152,Al0.3 Co1 Cr1 Fe1 Ni1,FCC,WROUGHT,,,7.6,,T,25,159,410,65,,,210,0,0.3,0,0,0,1,1,0,1,0,0,0,0,0,0,0,0,1,0,0,0,0,0,0,0,0,0,0,0,0,0,0,1,0,0,0,0,0,0,0,0,0,1,0,1
153,Al0.544 C0.001 Co0.69 Fe1 Ni0.69,B2+L12,CAST,,,7,,C,25,1202,,32.6,,,,0,0.544,0,0.001,0,0.69,0,0,1,0,0,0,0,0,0,0,0,0.69,0,0,0,0,0,0,0,0,0,0,0,0,1,0,0,0,0,1,0,0,0,1,0,0,0,1,0
154,Hf1 Nb1 Ta1 Ti1 Zr1,BCC,WROUGHT,,,9.9,,,,,,,,,107,0,0,0,0,0,0,0,0,0,0,1,0,0,0,0,1,0,0,0,0,0,0,0,1,1,0,0,0,0,1,0,1,0,0,0,0,0,0,0,0,0,0,1,0,0
155,Co0.5 Cr0.5 Fe1 Ni1,FCC,WROUGHT,14.9,,8.2,,T,25,214,612,77.3,,,219,0,0,0,0,0,0.5,0.5,0,1,0,0,0,0,0,0,0,0,1,0,0,0,0,0,0,0,0,0,0,0,0,0,0,1,0,0,0,0,0,0,0,0,0,1,0,1
155,Co0.875 Cr0.625 Fe1 Ni1,FCC,WROUGHT,11.6,,8.3,,T,25,241,721,96.2,,,220,0,0,0,0,0,0.875,0.625,0,1,0,0,0,0,0,0,0,0,1,0,0,0,0,0,0,0,0,0,0,0,0,0,0,1,0,0,0,0,0,0,0,0,0,1,0,1
155,Co1 Cr0.556 Fe0.667 Ni0.667,FCC,WROUGHT,10.5,,8.3,,T,25,299,841,76.1,,,222,0,0,0,0,0,1,0.556,0,0.667,0,0,0,0,0,0,0,0,0.667,0,0,0,0,0,0,0,0,0,0,0,0,0,0,1,0,0,0,0,0,0,0,0,0,1,0,1
155,Co1 Cr0.455 Fe0.364 Ni0.364,FCC+HCP,WROUGHT,5.6,,8.3,,T,25,392,746,20.3,,,,0,0,0,0,0,1,0.455,0,0.364,0,0,0,0,0,0,0,0,0.364,0,0,0,0,0,0,0,0,0,0,0,0,0,0,1,0,1,0,0,0,0,0,0,0,1,0,1
155,Co1 Cr0.385 Fe0.154 Ni0.154,FCC+HCP,WROUGHT,6.2,,8.4,,T,25,482,857,13.3,,,,0,0,0,0,0,1,0.385,0,0.154,0,0,0,0,0,0,0,0,0.154,0,0,0,0,0,0,0,0,0,0,0,0,0,0,1,0,1,0,0,0,0,0,0,0,1,0,1
156,Hf1 Nb1 Ti1 Zr1,BCC,WROUGHT,,,8.4,,,,,,,,69.7,89,0,0,0,0,0,0,0,0,0,0,1,0,0,0,0,1,0,0,0,0,0,0,0,0,1,0,0,0,0,1,0,1,0,0,0,0,0,0,0,0,0,0,1,0,0
157,Co1 Cr1 Fe1 Mn1 Ni1,,,,,8,,,,,,,,202,,0,0,0,0,0,1,1,0,1,0,0,0,0,1,0,0,0,1,0,0,0,0,0,0,0,0,0,0,0,0,0,0,0,0,0,0,0,0,0,0,0,0,0,0,0
158,Co1 Cr1 Fe1 Mn1 Ni1,,,,,8,,,,,,,,202.2,,0,0,0,0,0,1,1,0,1,0,0,0,0,1,0,0,0,1,0,0,0,0,0,0,0,0,0,0,0,0,0,0,0,0,0,0,0,0,0,0,0,0,0,0,0
159,Co1 Cr1 Fe1 Ni1,,,,,8.2,,,,,,,,204,,0,0,0,0,0,1,1,0,1,0,0,0,0,0,0,0,0,1,0,0,0,0,0,0,0,0,0,0,0,0,0,0,0,0,0,0,0,0,0,0,0,0,0,0,0
160,Co1 Fe1 Ni1,,,,,8.5,,,,,,,,174,,0,0,0,0,0,1,0,0,1,0,0,0,0,0,0,0,0,1,0,0,0,0,0,0,0,0,0,0,0,0,0,0,0,0,0,0,0,0,0,0,0,0,0,0,0
161,Co1 Cr1 Ni1,,,,,8.3,,,,,,,,222,,0,0,0,0,0,1,1,0,0,0,0,0,0,0,0,0,0,1,0,0,0,0,0,0,0,0,0,0,0,0,0,0,0,0,0,0,0,0,0,0,0,0,0,0,0
162,Co1 Cr1 Ni1,,,,,8.3,,,,,,,,229,,0,0,0,0,0,1,1,0,0,0,0,0,0,0,0,0,0,1,0,0,0,0,0,0,0,0,0,0,0,0,0,0,0,0,0,0,0,0,0,0,0,0,0,0,0
160,Co1 Cr1 Ni1,,,,,8.3,,,,,,,,234,,0,0,0,0,0,1,1,0,0,0,0,0,0,0,0,0,0,1,0,0,0,0,0,0,0,0,0,0,0,0,0,0,0,0,0,0,0,0,0,0,0,0,0,0,0
163,Al1 Co0.5 Cr1 Fe0.147 Ni0.294,,,,,5.7,699,,,,,,,,,0,1,0,0,0,0.5,1,0,0.147,0,0,0,0,0,0,0,0,0.294,0,0,0,0,0,0,0,0,0,0,0,0,0,0,0,0,0,0,0,0,0,0,0,0,0,0,0
163,Al1 Co0.298 Cr0.319 Cu0.106 Fe0.277 Ni0.128,,,,,5.1,728,,,,,,,,,0,1,0,0,0,0.298,0.319,0.106,0.277,0,0,0,0,0,0,0,0,0.128,0,0,0,0,0,0,0,0,0,0,0,0,0,0,0,0,0,0,0,0,0,0,0,0,0,0,0
163,Al1 Co0.289 Cr0.158 Cu0.237 Fe0.816 Ni0.132,,,,,5.6,604,,,,,,,,,0,1,0,0,0,0.289,0.158,0.237,0.816,0,0,0,0,0,0,0,0,0.132,0,0,0,0,0,0,0,0,0,0,0,0,0,0,0,0,0,0,0,0,0,0,0,0,0,0,0
163,Al1 Co0.278 Cr0.861 Cu0.167 Fe0.25 Ni0.222,,,,,5.6,790,,,,,,,,,0,1,0,0,0,0.278,0.861,0.167,0.25,0,0,0,0,0,0,0,0,0.222,0,0,0,0,0,0,0,0,0,0,0,0,0,0,0,0,0,0,0,0,0,0,0,0,0,0,0
163,Al1 Co0.395 Cr0.349 Fe0.326 Ni0.256,,,,,5.3,806,,,,,,,,,0,1,0,0,0,0.395,0.349,0,0.326,0,0,0,0,0,0,0,0,0.256,0,0,0,0,0,0,0,0,0,0,0,0,0,0,0,0,0,0,0,0,0,0,0,0,0,0,0
163,Al1 Co0.255 Cr0.255 Cu0.106 Fe0.277 Ni0.234,,,,,5.1,811,,,,,,,,,0,1,0,0,0,0.255,0.255,0.106,0.277,0,0,0,0,0,0,0,0,0.234,0,0,0,0,0,0,0,0,0,0,0,0,0,0,0,0,0,0,0,0,0,0,0,0,0,0,0
163,Al1 Co0.442 Cr0.442 Fe0.256 Ni0.186,,,,,5.3,855,,,,,,,,,0,1,0,0,0,0.442,0.442,0,0.256,0,0,0,0,0,0,0,0,0.186,0,0,0,0,0,0,0,0,0,0,0,0,0,0,0,0,0,0,0,0,0,0,0,0,0,0,0
163,Al1 Co0.256 Cr0.795 Cu0.128 Fe0.205 Ni0.179,,,,,5.4,802,,,,,,,,,0,1,0,0,0,0.256,0.795,0.128,0.205,0,0,0,0,0,0,0,0,0.179,0,0,0,0,0,0,0,0,0,0,0,0,0,0,0,0,0,0,0,0,0,0,0,0,0,0,0
163,Al1 Co0.277 Cr0.277 Cu0.106 Fe0.255 Ni0.213,,,,,5.1,799,,,,,,,,,0,1,0,0,0,0.277,0.277,0.106,0.255,0,0,0,0,0,0,0,0,0.213,0,0,0,0,0,0,0,0,0,0,0,0,0,0,0,0,0,0,0,0,0,0,0,0,0,0,0
163,Al1 Co0.465 Cr0.512 Fe0.186 Ni0.163,,,,,5.3,857,,,,,,,,,0,1,0,0,0,0.465,0.512,0,0.186,0,0,0,0,0,0,0,0,0.163,0,0,0,0,0,0,0,0,0,0,0,0,0,0,0,0,0,0,0,0,0,0,0,0,0,0,0
163,Al1 Co0.298 Cr0.404 Cu0.106 Fe0.213 Ni0.106,,,,,5.1,855,,,,,,,,,0,1,0,0,0,0.298,0.404,0.106,0.213,0,0,0,0,0,0,0,0,0.106,0,0,0,0,0,0,0,0,0,0,0,0,0,0,0,0,0,0,0,0,0,0,0,0,0,0,0
163,Al1 Co0.465 Cr0.442 Fe0.209 Ni0.209,,,,,5.3,816,,,,,,,,,0,1,0,0,0,0.465,0.442,0,0.209,0,0,0,0,0,0,0,0,0.209,0,0,0,0,0,0,0,0,0,0,0,0,0,0,0,0,0,0,0,0,0,0,0,0,0,0,0
163,Al1 Co0.304 Cr0.5 Cu0.109 Fe0.152 Ni0.109,,,,,5.1,811,,,,,,,,,0,1,0,0,0,0.304,0.5,0.109,0.152,0,0,0,0,0,0,0,0,0.109,0,0,0,0,0,0,0,0,0,0,0,0,0,0,0,0,0,0,0,0,0,0,0,0,0,0,0
163,Al1 Co0.318 Cr0.5 Cu0.114 Fe0.205 Ni0.136,,,,,5.2,790,,,,,,,,,0,1,0,0,0,0.318,0.5,0.114,0.205,0,0,0,0,0,0,0,0,0.136,0,0,0,0,0,0,0,0,0,0,0,0,0,0,0,0,0,0,0,0,0,0,0,0,0,0,0
163,Al1 Co0.442 Cr0.558 Fe0.186 Ni0.14,,,,,5.2,855,,,,,,,,,0,1,0,0,0,0.442,0.558,0,0.186,0,0,0,0,0,0,0,0,0.14,0,0,0,0,0,0,0,0,0,0,0,0,0,0,0,0,0,0,0,0,0,0,0,0,0,0,0
163,Al1 Co0.419 Cr0.558 Fe0.233 Ni0.116,,,,,5.2,856,,,,,,,,,0,1,0,0,0,0.419,0.558,0,0.233,0,0,0,0,0,0,0,0,0.116,0,0,0,0,0,0,0,0,0,0,0,0,0,0,0,0,0,0,0,0,0,0,0,0,0,0,0
163,Al1 Co0.298 Cr0.426 Cu0.106 Fe0.191 Ni0.106,,,,,5.1,859,,,,,,,,,0,1,0,0,0,0.298,0.426,0.106,0.191,0,0,0,0,0,0,0,0,0.106,0,0,0,0,0,0,0,0,0,0,0,0,0,0,0,0,0,0,0,0,0,0,0,0,0,0,0
163,Al1 Co0.558 Cr0.512 Fe0.116 Ni0.14,,,,,5.3,875,,,,,,,,,0,1,0,0,0,0.558,0.512,0,0.116,0,0,0,0,0,0,0,0,0.14,0,0,0,0,0,0,0,0,0,0,0,0,0,0,0,0,0,0,0,0,0,0,0,0,0,0,0
163,Al1 Co0.581 Cr0.512 Fe0.116 Ni0.116,,,,,5.3,865,,,,,,,,,0,1,0,0,0,0.581,0.512,0,0.116,0,0,0,0,0,0,0,0,0.116,0,0,0,0,0,0,0,0,0,0,0,0,0,0,0,0,0,0,0,0,0,0,0,0,0,0,0
163,Al1 Co0.558 Cr0.535 Fe0.116 Ni0.116,,,,,5.3,868,,,,,,,,,0,1,0,0,0,0.558,0.535,0,0.116,0,0,0,0,0,0,0,0,0.116,0,0,0,0,0,0,0,0,0,0,0,0,0,0,0,0,0,0,0,0,0,0,0,0,0,0,0
163,Al1 Co0.535 Cr0.488 Fe0.186 Ni0.116,,,,,5.3,863,,,,,,,,,0,1,0,0,0,0.535,0.488,0,0.186,0,0,0,0,0,0,0,0,0.116,0,0,0,0,0,0,0,0,0,0,0,0,0,0,0,0,0,0,0,0,0,0,0,0,0,0,0
163,Al1 Co0.255 Cr0.426 Cu0.106 Fe0.234 Ni0.106,,,,,5,843,,,,,,,,,0,1,0,0,0,0.255,0.426,0.106,0.234,0,0,0,0,0,0,0,0,0.106,0,0,0,0,0,0,0,0,0,0,0,0,0,0,0,0,0,0,0,0,0,0,0,0,0,0,0
163,Al1 Co0.349 Cr0.395 Cu0.116 Fe0.326 Ni0.14,,,,,5.3,794,,,,,,,,,0,1,0,0,0,0.349,0.395,0.116,0.326,0,0,0,0,0,0,0,0,0.14,0,0,0,0,0,0,0,0,0,0,0,0,0,0,0,0,0,0,0,0,0,0,0,0,0,0,0
163,Al1 Co0.238 Cr0.714 Cu0.119 Fe0.167 Ni0.143,,,,,5.2,783,,,,,,,,,0,1,0,0,0,0.238,0.714,0.119,0.167,0,0,0,0,0,0,0,0,0.143,0,0,0,0,0,0,0,0,0,0,0,0,0,0,0,0,0,0,0,0,0,0,0,0,0,0,0
163,Al1 Co0.234 Cr0.468 Cu0.106 Fe0.213 Ni0.106,,,,,5,797,,,,,,,,,0,1,0,0,0,0.234,0.468,0.106,0.213,0,0,0,0,0,0,0,0,0.106,0,0,0,0,0,0,0,0,0,0,0,0,0,0,0,0,0,0,0,0,0,0,0,0,0,0,0
163,Al1 Co0.277 Cr0.426 Cu0.106 Fe0.213 Ni0.106,,,,,5,805,,,,,,,,,0,1,0,0,0,0.277,0.426,0.106,0.213,0,0,0,0,0,0,0,0,0.106,0,0,0,0,0,0,0,0,0,0,0,0,0,0,0,0,0,0,0,0,0,0,0,0,0,0,0
163,Al0.853 Co0.647 Cr1 Fe0.147 Ni0.294,,,,,6,699,,,,,,,,,0,0.853,0,0,0,0.647,1,0,0.147,0,0,0,0,0,0,0,0,0.294,0,0,0,0,0,0,0,0,0,0,0,0,0,0,0,0,0,0,0,0,0,0,0,0,0,0,0
163,Al1 Co0.149 Cr0.34 Cu0.191 Fe0.34 Ni0.106,,,,,5.1,749,,,,,,,,,0,1,0,0,0,0.149,0.34,0.191,0.34,0,0,0,0,0,0,0,0,0.106,0,0,0,0,0,0,0,0,0,0,0,0,0,0,0,0,0,0,0,0,0,0,0,0,0,0,0
163,Al1 Co0.326 Cr0.488 Cu0.116 Fe0.279 Ni0.116,,,,,5.3,828,,,,,,,,,0,1,0,0,0,0.326,0.488,0.116,0.279,0,0,0,0,0,0,0,0,0.116,0,0,0,0,0,0,0,0,0,0,0,0,0,0,0,0,0,0,0,0,0,0,0,0,0,0,0
163,Al1 Co0.383 Cr0.319 Cu0.106 Fe0.213 Ni0.106,,,,,5.1,849,,,,,,,,,0,1,0,0,0,0.383,0.319,0.106,0.213,0,0,0,0,0,0,0,0,0.106,0,0,0,0,0,0,0,0,0,0,0,0,0,0,0,0,0,0,0,0,0,0,0,0,0,0,0
163,Al1 Co0.426 Cr0.383 Cu0.106 Fe0.106 Ni0.106,BCC+B2,,,,5.1,883,,,,,,,,,0,1,0,0,0,0.426,0.383,0.106,0.106,0,0,0,0,0,0,0,0,0.106,0,0,0,0,0,0,0,0,0,0,0,0,1,1,0,0,0,0,0,0,0,0,0,0,0,0,0
163,Al1 Co0.419 Cr0.465 Fe0.279 Ni0.163,,,,,5.3,864,,,,,,,,,0,1,0,0,0,0.419,0.465,0,0.279,0,0,0,0,0,0,0,0,0.163,0,0,0,0,0,0,0,0,0,0,0,0,0,0,0,0,0,0,0,0,0,0,0,0,0,0,0
163,Al1 Co0.362 Cr0.34 Cu0.106 Fe0.213 Ni0.106,,,,,5.1,841,,,,,,,,,0,1,0,0,0,0.362,0.34,0.106,0.213,0,0,0,0,0,0,0,0,0.106,0,0,0,0,0,0,0,0,0,0,0,0,0,0,0,0,0,0,0,0,0,0,0,0,0,0,0
163,Al1 Co0.558 Cr0.535 Fe0.116 Ni0.116,,,,,5.3,868,,,,,,,,,0,1,0,0,0,0.558,0.535,0,0.116,0,0,0,0,0,0,0,0,0.116,0,0,0,0,0,0,0,0,0,0,0,0,0,0,0,0,0,0,0,0,0,0,0,0,0,0,0
163,Al1 Co0.581 Cr0.512 Fe0.116 Ni0.116,,,,,5.3,865,,,,,,,,,0,1,0,0,0,0.581,0.512,0,0.116,0,0,0,0,0,0,0,0,0.116,0,0,0,0,0,0,0,0,0,0,0,0,0,0,0,0,0,0,0,0,0,0,0,0,0,0,0
163,Al1 Co0.457 Cr0.391 Cu0.109 Fe0.109 Ni0.109,,,,,5.2,840,,,,,,,,,0,1,0,0,0,0.457,0.391,0.109,0.109,0,0,0,0,0,0,0,0,0.109,0,0,0,0,0,0,0,0,0,0,0,0,0,0,0,0,0,0,0,0,0,0,0,0,0,0,0
163,Al1 Co0.512 Cr0.512 Fe0.186 Ni0.116,,,,,5.3,882,,,,,,,,,0,1,0,0,0,0.512,0.512,0,0.186,0,0,0,0,0,0,0,0,0.116,0,0,0,0,0,0,0,0,0,0,0,0,0,0,0,0,0,0,0,0,0,0,0,0,0,0,0
163,Al1 Co0.512 Cr0.535 Fe0.163 Ni0.116,BCC+B2,,,,5.3,883,,,,,,,,,0,1,0,0,0,0.512,0.535,0,0.163,0,0,0,0,0,0,0,0,0.116,0,0,0,0,0,0,0,0,0,0,0,0,1,1,0,0,0,0,0,0,0,0,0,0,0,0,0
163,Al1 Co0.465 Cr0.488 Fe0.209 Ni0.163,,,,,5.3,828,,,,,,,,,0,1,0,0,0,0.465,0.488,0,0.209,0,0,0,0,0,0,0,0,0.163,0,0,0,0,0,0,0,0,0,0,0,0,0,0,0,0,0,0,0,0,0,0,0,0,0,0,0
163,Al1 Co0.512 Cr0.581 Fe0.116 Ni0.116,,,,,5.2,848,,,,,,,,,0,1,0,0,0,0.512,0.581,0,0.116,0,0,0,0,0,0,0,0,0.116,0,0,0,0,0,0,0,0,0,0,0,0,0,0,0,0,0,0,0,0,0,0,0,0,0,0,0
163,Al1 Co0.404 Cr0.404 Cu0.106 Fe0.106 Ni0.106,,,,,5.1,878,,,,,,,,,0,1,0,0,0,0.404,0.404,0.106,0.106,0,0,0,0,0,0,0,0,0.106,0,0,0,0,0,0,0,0,0,0,0,0,0,0,0,0,0,0,0,0,0,0,0,0,0,0,0
163,Al1 Co0.674 Cr0.419 Fe0.116 Ni0.116,,,,,5.3,782,,,,,,,,,0,1,0,0,0,0.674,0.419,0,0.116,0,0,0,0,0,0,0,0,0.116,0,0,0,0,0,0,0,0,0,0,0,0,0,0,0,0,0,0,0,0,0,0,0,0,0,0,0
164,Co0.986 Cr0.952 Fe0.933 Mn0.914 Ni1,BCC,WROUGHT,,,8,,T,25,1290,1415,1.1,,,220,0,0,0,0,0,0.986,0.952,0,0.933,0,0,0,0,0.914,0,0,0,1,0,0,0,0,0,0,0,0,0,0,0,0,0,1,0,0,0,0,0,0,0,0,0,0,1,0,1
164,Co0.986 Cr0.952 Fe0.933 Mn0.914 Ni1,FCC+BCC+Sec.,WROUGHT,1.3,,8,,T,25,1135,1260,1.8,,,,0,0,0,0,0,0.986,0.952,0,0.933,0,0,0,0,0.914,0,0,0,1,0,0,0,0,0,0,0,0,0,0,0,0,0,1,1,1,0,0,0,0,0,0,0,0,1,0,1
164,Co0.986 Cr0.952 Fe0.933 Mn0.914 Ni1,FCC+BCC+Sec.,WROUGHT,2,,8,,T,25,585,815,31.7,,,,0,0,0,0,0,0.986,0.952,0,0.933,0,0,0,0,0.914,0,0,0,1,0,0,0,0,0,0,0,0,0,0,0,0,0,1,1,1,0,0,0,0,0,0,0,0,1,0,1
164,Co0.986 Cr0.952 Fe0.933 Mn0.914 Ni1,FCC+Sec.,WROUGHT,3.6,,8,,T,25,425,735,40.2,,,,0,0,0,0,0,0.986,0.952,0,0.933,0,0,0,0,0.914,0,0,0,1,0,0,0,0,0,0,0,0,0,0,0,0,0,0,1,1,0,0,0,0,0,0,0,0,1,0,1
164,Co0.986 Cr0.952 Fe0.933 Mn0.914 Ni1,FCC,WROUGHT,17.1,,8,,T,25,270,630,46.2,,,220,0,0,0,0,0,0.986,0.952,0,0.933,0,0,0,0,0.914,0,0,0,1,0,0,0,0,0,0,0,0,0,0,0,0,0,0,1,0,0,0,0,0,0,0,0,0,1,0,1
164,Co0.986 Cr0.952 Fe0.933 Mn0.914 Ni1,,WROUGHT,0.07,,8,,T,25,1120,1175,1.5,,,,0,0,0,0,0,0.986,0.952,0,0.933,0,0,0,0,0.914,0,0,0,1,0,0,0,0,0,0,0,0,0,0,0,0,0,0,0,0,0,0,0,0,0,0,0,0,1,0,1
165,Al0.4 Hf0.6 Nb1 Ta1 Ti1 Zr1,BCC,OTHER,,9.08,9.1,,C,23,1841,,,,,107,0,0.4,0,0,0,0,0,0,0,0,0.6,0,0,0,0,1,0,0,0,0,0,0,0,1,1,0,0,0,0,1,0,1,0,0,0,0,0,0,0,0,1,0,0,1,0
165,Al1 Cr1 Mo1 Ti1,BCC,ANNEAL,,5.98,6,,C,23,1100,,,,,189,0,1,0,0,0,0,1,0,0,0,0,0,0,0,1,0,0,0,0,0,0,0,0,0,1,0,0,0,0,0,0,1,0,0,0,0,0,0,1,0,0,0,0,1,0
165,Al1 Mo1 Nb1 Ti1,BCC,ANNEAL,,6.46,6.5,,C,23,1100,,,,,151,0,1,0,0,0,0,0,0,0,0,0,0,0,0,1,1,0,0,0,0,0,0,0,0,1,0,0,0,0,0,0,1,0,0,0,0,0,0,1,0,0,0,0,1,0
165,Hf1 Mo0.5 Nb1 Ti1 V0.5,BCC,CAST,,8.96,9,,C,23,1260,,,,,126,0,0,0,0,0,0,0,0,0,0,1,0,0,0,0.5,1,0,0,0,0,0,0,0,0,1,0.5,0,0,0,0,0,1,0,0,0,0,0,0,0,1,0,0,0,1,0
165,Hf1 Mo1 Nb1 Ta1 Ti1 Zr1,BCC,CAST,,9.93,9.9,,C,23,1512,,,,,137,0,0,0,0,0,0,0,0,0,0,1,0,0,0,1,1,0,0,0,0,0,0,0,1,1,0,0,0,0,1,0,1,0,0,0,0,0,0,0,1,0,0,0,1,0
165,Hf1 Mo1 Nb1 Ti1 Zr1,BCC,CAST,,8.68,8.7,,C,23,1575,,,,,128,0,0,0,0,0,0,0,0,0,0,1,0,0,0,1,1,0,0,0,0,0,0,0,0,1,0,0,0,0,1,0,1,0,0,0,0,0,0,0,1,0,0,0,1,0
165,Hf1 Mo1 Ta1 Ti1 Zr1,BCC,CAST,,10.18,10.2,,C,23,1600,,,,,143,0,0,0,0,0,0,0,0,0,0,1,0,0,0,1,0,0,0,0,0,0,0,0,1,1,0,0,0,0,1,0,1,0,0,0,0,0,0,0,1,0,0,0,1,0
165,Hf1 Nb1 Ta1 Ti1 Zr1,BCC,OTHER,,9.89,9.9,,C,23,929,,,,,107,0,0,0,0,0,0,0,0,0,0,1,0,0,0,0,1,0,0,0,0,0,0,0,1,1,0,0,0,0,1,0,1,0,0,0,0,0,0,0,0,1,0,0,1,0
165,Mo1 Nb1 Ta1 Ti1 V1 W1,BCC,CAST,,10.91,11,,C,23,1515,,,,,209,0,0,0,0,0,0,0,0,0,0,0,0,0,0,1,1,0,0,0,0,0,0,0,1,1,1,1,0,0,0,0,1,0,0,0,0,0,0,0,1,0,0,0,1,0
165,Mo1 Nb1 Ta1 Ti1 W1,BCC,CAST,,11.72,11.8,,C,23,1343,,,,,222,0,0,0,0,0,0,0,0,0,0,0,0,0,0,1,1,0,0,0,0,0,0,0,1,1,0,1,0,0,0,0,1,0,0,0,0,0,0,0,1,0,0,0,1,0
165,Mo1 Nb1 Ta1 V1 W1,BCC,OTHER,,12.29,12.4,,C,23,1246,,,,,229,0,0,0,0,0,0,0,0,0,0,0,0,0,0,1,1,0,0,0,0,0,0,0,1,0,1,1,0,0,0,0,1,0,0,0,0,0,0,0,0,1,0,0,1,0
165,Mo1 Nb1 Ta1 W1,BCC,OTHER,,13.6,13.7,,C,23,996,,,,,250,0,0,0,0,0,0,0,0,0,0,0,0,0,0,1,1,0,0,0,0,0,0,0,1,0,0,1,0,0,0,0,1,0,0,0,0,0,0,0,0,1,0,0,1,0
165,Mo1 Nb1 Ti1,BCC,OTHER,,7.67,7.7,,C,23,1100,,,,,177,0,0,0,0,0,0,0,0,0,0,0,0,0,0,1,1,0,0,0,0,0,0,0,0,1,0,0,0,0,0,0,1,0,0,0,0,0,0,0,0,1,0,0,1,0
165,Nb1 Ta0.3 Ti1 Zr1,BCC,OTHER,,7.81,7.4,,C,23,882,,,,,101,0,0,0,0,0,0,0,0,0,0,0,0,0,0,0,1,0,0,0,0,0,0,0,0.3,1,0,0,0,0,1,0,1,0,0,0,0,0,0,0,0,1,0,0,1,0
165,Nb1 Ti1 Zr1,BCC,OTHER,,6.63,6.5,,C,23,975,,,,,94,0,0,0,0,0,0,0,0,0,0,0,0,0,0,0,1,0,0,0,0,0,0,0,0,1,0,0,0,0,1,0,1,0,0,0,0,0,0,0,0,1,0,0,1,0
165,Al1 Cr1 Mo1 Nb1 Ti1,BCC+Laves,ANNEAL,,6.56,6.6,,C,23,1010,,,,,,0,1,0,0,0,0,1,0,0,0,0,0,0,0,1,1,0,0,0,0,0,0,0,0,1,0,0,0,0,0,0,1,0,0,0,0,1,0,1,0,0,0,0,1,0
165,Al0.24 Nb1 Ti1 V1 Zr1,BCC+Laves,OTHER,,6.34,6.3,,C,23,1240,,,,,,0,0.24,0,0,0,0,0,0,0,0,0,0,0,0,0,1,0,0,0,0,0,0,0,0,1,1,0,0,0,1,0,1,0,0,0,0,1,0,0,0,1,0,0,1,0
165,Al1 Mo0.5 Nb1 Ta0.5 Ti1 Zr1,B2+BCC,OTHER,,7.14,7.1,,C,23,2000,,,,,,0,1,0,0,0,0,0,0,0,0,0,0,0,0,0.5,1,0,0,0,0,0,0,0,0.5,1,0,0,0,0,1,1,1,0,0,0,0,0,0,0,0,1,0,0,1,0
165,Cr1 Nb0.333 Ti0.333 Zr0.333,BCC+Laves,OTHER,,6.56,6.8,,C,23,1576,,,,,,0,0,0,0,0,0,1,0,0,0,0,0,0,0,0,0.333,0,0,0,0,0,0,0,0,0.333,0,0,0,0,0.333,0,1,0,0,0,0,1,0,0,0,1,0,0,1,0
165,Cr1 Mo0.5 Nb1 Ta0.5 Ti1 Zr1,BCC+BCC+Laves,OTHER,,7.98,8,,C,23,1595,,,,,,0,0,0,0,0,0,1,0,0,0,0,0,0,0,0.5,1,0,0,0,0,0,0,0,0.5,1,0,0,0,0,1,0,1,0,0,0,0,1,0,0,0,1,0,0,1,0
165,Hf1 Mo0.5 Nb1 Si0.3 Ti1 V0.5,BCC+Sec.,CAST,,8.46,8.5,,C,23,1617,,,,,,0,0,0,0,0,0,0,0,0,0,1,0,0,0,0.5,1,0,0,0,0,0,0.3,0,0,1,0.5,0,0,0,0,0,1,0,1,0,0,0,0,0,1,0,0,0,1,0
165,Hf1 Mo0.5 Nb1 Si0.5 Ti1 V0.5,BCC+Sec.,CAST,,8.16,8.2,,C,23,1787,,,,,,0,0,0,0,0,0,0,0,0,0,1,0,0,0,0.5,1,0,0,0,0,0,0.5,0,0,1,0.5,0,0,0,0,0,1,0,1,0,0,0,0,0,1,0,0,0,1,0
165,Hf1 Mo0.5 Nb1 Si0.7 Ti1 V0.5,BCC+Sec.,CAST,,7.89,7.9,,C,23,2134,,,,,,0,0,0,0,0,0,0,0,0,0,1,0,0,0,0.5,1,0,0,0,0,0,0.7,0,0,1,0.5,0,0,0,0,0,1,0,1,0,0,0,0,0,1,0,0,0,1,0
165,Mo1 Nb1 Ti1 V1 Zr1,BCC+Laves,OTHER,,7.27,7.1,,C,23,1706,,,,,,0,0,0,0,0,0,0,0,0,0,0,0,0,0,1,1,0,0,0,0,0,0,0,0,1,1,0,0,0,1,0,1,0,0,0,0,1,0,0,0,1,0,0,1,0
165,Nb1 Re0.3 Ti1 Zr1,BCC+Laves,OTHER,,7.81,7.5,,C,23,1244,,,,,,0,0,0,0,0,0,0,0,0,0,0,0,0,0,0,1,0,0,0,0.3,0,0,0,0,1,0,0,0,0,1,0,1,0,0,0,0,1,0,0,0,1,0,0,1,0
165,Nb1 Ta1 Ti1 V1 Zr1,BCC+BCC,OTHER,,8.43,8.5,,C,23,1395,,,,,,0,0,0,0,0,0,0,0,0,0,0,0,0,0,0,1,0,0,0,0,0,0,0,1,1,1,0,0,0,1,0,1,0,0,0,0,0,0,0,0,1,0,0,1,0
165,Al0.4 Hf0.6 Nb1 Ta1 Ti1 Zr1,BCC,OTHER,,9.08,9.1,,C,1000,298,,,,,107,0,0.4,0,0,0,0,0,0,0,0,0.6,0,0,0,0,1,0,0,0,0,0,0,0,1,1,0,0,0,0,1,0,1,0,0,0,0,0,0,0,0,1,0,0,1,0
165,Al1 Cr1 Mo1 Ti1,BCC,ANNEAL,,5.98,6,,C,1000,375,,,,,189,0,1,0,0,0,0,1,0,0,0,0,0,0,0,1,0,0,0,0,0,0,0,0,0,1,0,0,0,0,0,0,1,0,0,0,0,0,0,1,0,0,0,0,1,0
165,Al1 Mo1 Nb1 Ti1,BCC,ANNEAL,,6.46,6.5,,C,1000,540,,,,,151,0,1,0,0,0,0,0,0,0,0,0,0,0,0,1,1,0,0,0,0,0,0,0,0,1,0,0,0,0,0,0,1,0,0,0,0,0,0,1,0,0,0,0,1,0
165,Hf1 Mo0.5 Nb1 Ti1 V0.5,BCC,CAST,,8.96,9,,C,1000,368,,,,,126,0,0,0,0,0,0,0,0,0,0,1,0,0,0,0.5,1,0,0,0,0,0,0,0,0,1,0.5,0,0,0,0,0,1,0,0,0,0,0,0,0,1,0,0,0,1,0
165,Hf1 Mo1 Nb1 Ta1 Ti1 Zr1,BCC,CAST,,9.93,9.9,,C,1000,814,,,,,137,0,0,0,0,0,0,0,0,0,0,1,0,0,0,1,1,0,0,0,0,0,0,0,1,1,0,0,0,0,1,0,1,0,0,0,0,0,0,0,1,0,0,0,1,0
165,Hf1 Mo1 Nb1 Ti1 Zr1,BCC,CAST,,8.68,8.7,,C,1000,635,,,,,128,0,0,0,0,0,0,0,0,0,0,1,0,0,0,1,1,0,0,0,0,0,0,0,0,1,0,0,0,0,1,0,1,0,0,0,0,0,0,0,1,0,0,0,1,0
165,Hf1 Mo1 Ta1 Ti1 Zr1,BCC,CAST,,10.18,10.2,,C,1000,855,,,,,143,0,0,0,0,0,0,0,0,0,0,1,0,0,0,1,0,0,0,0,0,0,0,0,1,1,0,0,0,0,1,0,1,0,0,0,0,0,0,0,1,0,0,0,1,0
165,Hf1 Nb1 Ta1 Ti1 Zr1,BCC,OTHER,,9.89,9.9,,C,1000,295,,,,,107,0,0,0,0,0,0,0,0,0,0,1,0,0,0,0,1,0,0,0,0,0,0,0,1,1,0,0,0,0,1,0,1,0,0,0,0,0,0,0,0,1,0,0,1,0
165,Mo1 Nb1 Ta1 Ti1 V1 W1,BCC,CAST,,10.91,11,,C,1000,753,,,,,209,0,0,0,0,0,0,0,0,0,0,0,0,0,0,1,1,0,0,0,0,0,0,0,1,1,1,1,0,0,0,0,1,0,0,0,0,0,0,0,1,0,0,0,1,0
165,Mo1 Nb1 Ta1 Ti1 W1,BCC,CAST,,11.72,11.8,,C,1000,620,,,,,222,0,0,0,0,0,0,0,0,0,0,0,0,0,0,1,1,0,0,0,0,0,0,0,1,1,0,1,0,0,0,0,1,0,0,0,0,0,0,0,1,0,0,0,1,0
165,Mo1 Nb1 Ta1 V1 W1,BCC,OTHER,,12.29,12.4,,C,1000,842,,,,,229,0,0,0,0,0,0,0,0,0,0,0,0,0,0,1,1,0,0,0,0,0,0,0,1,0,1,1,0,0,0,0,1,0,0,0,0,0,0,0,0,1,0,0,1,0
165,Mo1 Nb1 Ta1 W1,BCC,OTHER,,13.6,13.7,,C,1000,548,,,,,250,0,0,0,0,0,0,0,0,0,0,0,0,0,0,1,1,0,0,0,0,0,0,0,1,0,0,1,0,0,0,0,1,0,0,0,0,0,0,0,0,1,0,0,1,0
165,Mo1 Nb1 Ti1,BCC,OTHER,,7.67,7.7,,C,1000,504,,,,,177,0,0,0,0,0,0,0,0,0,0,0,0,0,0,1,1,0,0,0,0,0,0,0,0,1,0,0,0,0,0,0,1,0,0,0,0,0,0,0,0,1,0,0,1,0
165,Nb1 Ta0.3 Ti1 Zr1,BCC,OTHER,,7.81,7.4,,C,1000,274,,,,,101,0,0,0,0,0,0,0,0,0,0,0,0,0,0,0,1,0,0,0,0,0,0,0,0.3,1,0,0,0,0,1,0,1,0,0,0,0,0,0,0,0,1,0,0,1,0
165,Nb1 Ti1 Zr1,BCC,OTHER,,6.63,6.5,,C,1000,141,,,,,94,0,0,0,0,0,0,0,0,0,0,0,0,0,0,0,1,0,0,0,0,0,0,0,0,1,0,0,0,0,1,0,1,0,0,0,0,0,0,0,0,1,0,0,1,0
165,Al1 Cr1 Mo1 Nb1 Ti1,BCC+Laves,ANNEAL,,6.56,6.6,,C,1000,550,,,,,,0,1,0,0,0,0,1,0,0,0,0,0,0,0,1,1,0,0,0,0,0,0,0,0,1,0,0,0,0,0,0,1,0,0,0,0,1,0,1,0,0,0,0,1,0
165,Al0.24 Nb1 Ti1 V1 Zr1,BCC+Laves,OTHER,,6.34,6.3,,C,1000,82,,,,,,0,0.24,0,0,0,0,0,0,0,0,0,0,0,0,0,1,0,0,0,0,0,0,0,0,1,1,0,0,0,1,0,1,0,0,0,0,1,0,0,0,1,0,0,1,0
165,Al1 Mo0.5 Nb1 Ta0.5 Ti1 Zr1,B2+BCC,OTHER,,7.14,7.1,,C,1000,745,,,,,,0,1,0,0,0,0,0,0,0,0,0,0,0,0,0.5,1,0,0,0,0,0,0,0,0.5,1,0,0,0,0,1,1,1,0,0,0,0,0,0,0,0,1,0,0,1,0
165,Cr1 Nb0.333 Ti0.333 Zr0.333,BCC+Laves,OTHER,,6.56,6.8,,C,1000,139,,,,,,0,0,0,0,0,0,1,0,0,0,0,0,0,0,0,0.333,0,0,0,0,0,0,0,0,0.333,0,0,0,0,0.333,0,1,0,0,0,0,1,0,0,0,1,0,0,1,0
165,Cr1 Mo0.5 Nb1 Ta0.5 Ti1 Zr1,BCC+BCC+Laves,OTHER,,7.98,8,,C,1000,546,,,,,,0,0,0,0,0,0,1,0,0,0,0,0,0,0,0.5,1,0,0,0,0,0,0,0,0.5,1,0,0,0,0,1,0,1,0,0,0,0,1,0,0,0,1,0,0,1,0
165,Hf1 Mo0.5 Nb1 Si0.3 Ti1 V0.5,BCC+Sec.,CAST,,8.46,8.5,,C,1000,398,,,,,,0,0,0,0,0,0,0,0,0,0,1,0,0,0,0.5,1,0,0,0,0,0,0.3,0,0,1,0.5,0,0,0,0,0,1,0,1,0,0,0,0,0,1,0,0,0,1,0
165,Hf1 Mo0.5 Nb1 Si0.5 Ti1 V0.5,BCC+Sec.,CAST,,8.16,8.2,,C,1000,614,,,,,,0,0,0,0,0,0,0,0,0,0,1,0,0,0,0.5,1,0,0,0,0,0,0.5,0,0,1,0.5,0,0,0,0,0,1,0,1,0,0,0,0,0,1,0,0,0,1,0
165,Hf1 Mo0.5 Nb1 Si0.7 Ti1 V0.5,BCC+Sec.,CAST,,7.89,7.9,,C,1000,673,,,,,,0,0,0,0,0,0,0,0,0,0,1,0,0,0,0.5,1,0,0,0,0,0,0.7,0,0,1,0.5,0,0,0,0,0,1,0,1,0,0,0,0,0,1,0,0,0,1,0
165,Mo1 Nb1 Ti1 V1 Zr1,BCC+Laves,OTHER,,7.27,7.1,,C,1000,467,,,,,,0,0,0,0,0,0,0,0,0,0,0,0,0,0,1,1,0,0,0,0,0,0,0,0,1,1,0,0,0,1,0,1,0,0,0,0,1,0,0,0,1,0,0,1,0
165,Nb1 Re0.3 Ti1 Zr1,BCC+Laves,OTHER,,7.81,7.5,,C,1000,323,,,,,,0,0,0,0,0,0,0,0,0,0,0,0,0,0,0,1,0,0,0,0.3,0,0,0,0,1,0,0,0,0,1,0,1,0,0,0,0,1,0,0,0,1,0,0,1,0
165,Nb1 Ta1 Ti1 V1 Zr1,BCC+BCC,OTHER,,8.43,8.5,,C,1000,190,,,,,,0,0,0,0,0,0,0,0,0,0,0,0,0,0,0,1,0,0,0,0,0,0,0,1,1,1,0,0,0,1,0,1,0,0,0,0,0,0,0,0,1,0,0,1,0
165,Al0.4 Hf0.6 Nb1 Ta1 Ti1 Zr1,BCC,OTHER,,9.08,9.1,,C,1200,89,,,,,107,0,0.4,0,0,0,0,0,0,0,0,0.6,0,0,0,0,1,0,0,0,0,0,0,0,1,1,0,0,0,0,1,0,1,0,0,0,0,0,0,0,0,1,0,0,1,0
165,Al1 Cr1 Mo1 Ti1,BCC,ANNEAL,,5.98,6,,C,1200,100,,,,,189,0,1,0,0,0,0,1,0,0,0,0,0,0,0,1,0,0,0,0,0,0,0,0,0,1,0,0,0,0,0,0,1,0,0,0,0,0,0,1,0,0,0,0,1,0
165,Al1 Mo1 Nb1 Ti1,BCC,ANNEAL,,6.46,6.5,,C,1200,200,,,,,151,0,1,0,0,0,0,0,0,0,0,0,0,0,0,1,1,0,0,0,0,0,0,0,0,1,0,0,0,0,0,0,1,0,0,0,0,0,0,1,0,0,0,0,1,0
165,Hf1 Mo0.5 Nb1 Ti1 V0.5,BCC,CAST,,8.96,9,,C,1200,60,,,,,126,0,0,0,0,0,0,0,0,0,0,1,0,0,0,0.5,1,0,0,0,0,0,0,0,0,1,0.5,0,0,0,0,0,1,0,0,0,0,0,0,0,1,0,0,0,1,0
165,Hf1 Mo1 Nb1 Ta1 Ti1 Zr1,BCC,CAST,,9.93,9.9,,C,1200,556,,,,,137,0,0,0,0,0,0,0,0,0,0,1,0,0,0,1,1,0,0,0,0,0,0,0,1,1,0,0,0,0,1,0,1,0,0,0,0,0,0,0,1,0,0,0,1,0
165,Hf1 Mo1 Nb1 Ti1 Zr1,BCC,CAST,,8.68,8.7,,C,1200,187,,,,,128,0,0,0,0,0,0,0,0,0,0,1,0,0,0,1,1,0,0,0,0,0,0,0,0,1,0,0,0,0,1,0,1,0,0,0,0,0,0,0,1,0,0,0,1,0
165,Hf1 Mo1 Ta1 Ti1 Zr1,BCC,CAST,,10.18,10.2,,C,1200,404,,,,,143,0,0,0,0,0,0,0,0,0,0,1,0,0,0,1,0,0,0,0,0,0,0,0,1,1,0,0,0,0,1,0,1,0,0,0,0,0,0,0,1,0,0,0,1,0
165,Hf1 Nb1 Ta1 Ti1 Zr1,BCC,OTHER,,9.89,9.9,,C,1200,92,,,,,107,0,0,0,0,0,0,0,0,0,0,1,0,0,0,0,1,0,0,0,0,0,0,0,1,1,0,0,0,0,1,0,1,0,0,0,0,0,0,0,0,1,0,0,1,0
165,Mo1 Nb1 Ta1 Ti1 V1 W1,BCC,CAST,,10.91,11,,C,1200,659,,,,,209,0,0,0,0,0,0,0,0,0,0,0,0,0,0,1,1,0,0,0,0,0,0,0,1,1,1,1,0,0,0,0,1,0,0,0,0,0,0,0,1,0,0,0,1,0
165,Mo1 Nb1 Ta1 Ti1 W1,BCC,CAST,,11.72,11.8,,C,1200,586,,,,,222,0,0,0,0,0,0,0,0,0,0,0,0,0,0,1,1,0,0,0,0,0,0,0,1,1,0,1,0,0,0,0,1,0,0,0,0,0,0,0,1,0,0,0,1,0
165,Mo1 Nb1 Ta1 V1 W1,BCC,OTHER,,12.29,12.4,,C,1200,735,,,,,229,0,0,0,0,0,0,0,0,0,0,0,0,0,0,1,1,0,0,0,0,0,0,0,1,0,1,1,0,0,0,0,1,0,0,0,0,0,0,0,0,1,0,0,1,0
165,Mo1 Nb1 Ta1 W1,BCC,OTHER,,13.6,13.7,,C,1200,506,,,,,250,0,0,0,0,0,0,0,0,0,0,0,0,0,0,1,1,0,0,0,0,0,0,0,1,0,0,1,0,0,0,0,1,0,0,0,0,0,0,0,0,1,0,0,1,0
165,Mo1 Nb1 Ti1,BCC,OTHER,,7.67,7.7,,C,1200,324,,,,,177,0,0,0,0,0,0,0,0,0,0,0,0,0,0,1,1,0,0,0,0,0,0,0,0,1,0,0,0,0,0,0,1,0,0,0,0,0,0,0,0,1,0,0,1,0
165,Nb1 Ta0.3 Ti1 Zr1,BCC,OTHER,,7.81,7.4,,C,1200,102,,,,,101,0,0,0,0,0,0,0,0,0,0,0,0,0,0,0,1,0,0,0,0,0,0,0,0.3,1,0,0,0,0,1,0,1,0,0,0,0,0,0,0,0,1,0,0,1,0
165,Nb1 Ti1 Zr1,BCC,OTHER,,6.63,6.5,,C,1200,61,,,,,94,0,0,0,0,0,0,0,0,0,0,0,0,0,0,0,1,0,0,0,0,0,0,0,0,1,0,0,0,0,1,0,1,0,0,0,0,0,0,0,0,1,0,0,1,0
165,Al1 Cr1 Mo1 Nb1 Ti1,BCC+Laves,ANNEAL,,6.56,6.6,,C,1200,105,,,,,,0,1,0,0,0,0,1,0,0,0,0,0,0,0,1,1,0,0,0,0,0,0,0,0,1,0,0,0,0,0,0,1,0,0,0,0,1,0,1,0,0,0,0,1,0
165,Al0.24 Nb1 Ti1 V1 Zr1,BCC+Laves,OTHER,,6.34,6.3,,C,1200,24,,,,,,0,0.24,0,0,0,0,0,0,0,0,0,0,0,0,0,1,0,0,0,0,0,0,0,0,1,1,0,0,0,1,0,1,0,0,0,0,1,0,0,0,1,0,0,1,0
165,Al1 Mo0.5 Nb1 Ta0.5 Ti1 Zr1,B2+BCC,OTHER,,7.14,7.1,,C,1200,250,,,,,,0,1,0,0,0,0,0,0,0,0,0,0,0,0,0.5,1,0,0,0,0,0,0,0,0.5,1,0,0,0,0,1,1,1,0,0,0,0,0,0,0,0,1,0,0,1,0
165,Cr1 Nb0.333 Ti0.333 Zr0.333,BCC+Laves,OTHER,,6.56,6.8,,C,1200,32,,,,,,0,0,0,0,0,0,1,0,0,0,0,0,0,0,0,0.333,0,0,0,0,0,0,0,0,0.333,0,0,0,0,0.333,0,1,0,0,0,0,1,0,0,0,1,0,0,1,0
165,Cr1 Mo0.5 Nb1 Ta0.5 Ti1 Zr1,BCC+BCC+Laves,OTHER,,7.98,8,,C,1200,170,,,,,,0,0,0,0,0,0,1,0,0,0,0,0,0,0,0.5,1,0,0,0,0,0,0,0,0.5,1,0,0,0,0,1,0,1,0,0,0,0,1,0,0,0,1,0,0,1,0
165,Hf1 Mo0.5 Nb1 Si0.3 Ti1 V0.5,BCC+Sec.,CAST,,8.46,8.5,,C,1200,166,,,,,,0,0,0,0,0,0,0,0,0,0,1,0,0,0,0.5,1,0,0,0,0,0,0.3,0,0,1,0.5,0,0,0,0,0,1,0,1,0,0,0,0,0,1,0,0,0,1,0
165,Hf1 Mo0.5 Nb1 Si0.5 Ti1 V0.5,BCC+Sec.,CAST,,8.16,8.2,,C,1200,188,,,,,,0,0,0,0,0,0,0,0,0,0,1,0,0,0,0.5,1,0,0,0,0,0,0.5,0,0,1,0.5,0,0,0,0,0,1,0,1,0,0,0,0,0,1,0,0,0,1,0
165,Hf1 Mo0.5 Nb1 Si0.7 Ti1 V0.5,BCC+Sec.,CAST,,7.89,7.9,,C,1200,235,,,,,,0,0,0,0,0,0,0,0,0,0,1,0,0,0,0.5,1,0,0,0,0,0,0.7,0,0,1,0.5,0,0,0,0,0,1,0,1,0,0,0,0,0,1,0,0,0,1,0
165,Mo1 Nb1 Ti1 V1 Zr1,BCC+Laves,OTHER,,7.27,7.1,,C,1200,116,,,,,,0,0,0,0,0,0,0,0,0,0,0,0,0,0,1,1,0,0,0,0,0,0,0,0,1,1,0,0,0,1,0,1,0,0,0,0,1,0,0,0,1,0,0,1,0
165,Nb1 Re0.3 Ti1 Zr1,BCC+Laves,OTHER,,7.81,7.5,,C,1200,89,,,,,,0,0,0,0,0,0,0,0,0,0,0,0,0,0,0,1,0,0,0,0.3,0,0,0,0,1,0,0,0,0,1,0,1,0,0,0,0,1,0,0,0,1,0,0,1,0
165,Nb1 Ta1 Ti1 V1 Zr1,BCC+BCC,OTHER,,8.43,8.5,,C,1200,78,,,,,,0,0,0,0,0,0,0,0,0,0,0,0,0,0,0,1,0,0,0,0,0,0,0,1,1,1,0,0,0,1,0,1,0,0,0,0,0,0,0,0,1,0,0,1,0
