Repository: CovJus01/high-entropy-alloys-project

# High Entropy Alloys

### An analysis of High entropy alloys using PCA, K-prototypes and ANNs

## Repo Structure
The repo is stuctured by seperating the data, figures and the source code into different folders. The source code can be found under the "src" folder and contains the various scripts used for this project.
The data folder contains both the original and parsed versions of our dataset. The figures folder contains various figures generated throughout the analysis seperated into 3 folders. "PCA" corresponds to the
figures related to the PCA analysis we conducted. "ANN" corresponds to the figures related to the Large ANN.

File: data/High_Entropy_Alloy_Parsed.csv (part 5 of 6)
IDENTIFIER: Reference ID,FORMULA,Microstructure,Processing method,grain size,Exp. Density,Calculated Density,HV,Type of test,Test temperature,YS,UTS,Elongation,Elongation plastic,Exp. Young modulus,Calculated Young modulus,Ag,Al,B,C,Ca,Co,Cr,Cu,Fe,Ga,Hf,Li,Mg,Mn,Mo,Nb,Nd,Ni,Pd,Re,Sc,Si,Sn,Ta,Ti,V,W,Y,Zn,Zr,B2,BCC,FCC,Sec.,HCP,L12,Laves,Other,ANNEAL,CAST,OTHER,POWDER,WROUGHT,C_test,T_test
166,Co1 Cr1 Fe1 Mn1 Ni1,FCC,WROUGHT,245.48,7.753,8,,T,25,293.1,625.6,63,,,220,0,0,0,0,0,1,1,0,1,0,0,0,0,1,0,0,0,1,0,0,0,0,0,0,0,0,0,0,0,0,0,0,1,0,0,0,0,0,0,0,0,0,1,0,1
203,Hf1 Nb1 Ta1 Ti1 Zr1,BCC,WROUGHT,40,,9.9,,T,25,985,1004,15.7,,,107,0,0,0,0,0,0,0,0,0,0,1,0,0,0,0,1,0,0,0,0,0,0,0,1,1,0,0,0,0,1,0,1,0,0,0,0,0,0,0,0,0,0,1,0,1
203,Hf1 Nb1 Ta1 Ti1 Zr1,BCC,WROUGHT,87,,9.9,,T,25,972,999.5,12.6,,,107,0,0,0,0,0,0,0,0,0,0,1,0,0,0,0,1,0,0,0,0,0,0,0,1,1,0,0,0,0,1,0,1,0,0,0,0,0,0,0,0,0,0,1,0,1
203,Hf1 Nb1 Ta1 Ti1 Zr1,BCC,WROUGHT,112,,9.9,,T,25,967,980.6,10.8,,,107,0,0,0,0,0,0,0,0,0,0,1,0,0,0,0,1,0,0,0,0,0,0,0,1,1,0,0,0,0,1,0,1,0,0,0,0,0,0,0,0,0,0,1,0,1
204,Co1 Fe1 Ni1,FCC,WROUGHT,,,8.5,,T,25,,,15,,,207,0,0,0,0,0,1,0,0,1,0,0,0,0,0,0,0,0,1,0,0,0,0,0,0,0,0,0,0,0,0,0,0,1,0,0,0,0,0,0,0,0,0,1,0,1
204,Co1 Fe1 Ni1,FCC,WROUGHT,42,,8.5,,T,25,276,540,51,,,207,0,0,0,0,0,1,0,0,1,0,0,0,0,0,0,0,0,1,0,0,0,0,0,0,0,0,0,0,0,0,0,0,1,0,0,0,0,0,0,0,0,0,1,0,1
204,Co1 Fe1 Ni1,FCC,WROUGHT,74,,8.5,,T,25,217,498,47,,,207,0,0,0,0,0,1,0,0,1,0,0,0,0,0,0,0,0,1,0,0,0,0,0,0,0,0,0,0,0,0,0,0,1,0,0,0,0,0,0,0,0,0,1,0,1
204,Co1 Fe1 Ni1,FCC,WROUGHT,90,,8.5,,T,25,201,430,44.5,,,207,0,0,0,0,0,1,0,0,1,0,0,0,0,0,0,0,0,1,0,0,0,0,0,0,0,0,0,0,0,0,0,0,1,0,0,0,0,0,0,0,0,0,1,0,1
205,Co1 Cr1 Ni1,,ANNEAL,16,,8.3,,T,-196,600,1247,68,,,,0,0,0,0,0,1,1,0,0,0,0,0,0,0,0,0,0,1,0,0,0,0,0,0,0,0,0,0,0,0,0,0,0,0,0,0,0,0,1,0,0,0,0,0,1
205,Co1 Cr1 Ni1,,ANNEAL,16,,8.3,,T,24,400,800,60,,,,0,0,0,0,0,1,1,0,0,0,0,0,0,0,0,0,0,1,0,0,0,0,0,0,0,0,0,0,0,0,0,0,0,0,0,0,0,0,1,0,0,0,0,0,1
205,Co1 Cr1 Ni1,,ANNEAL,16,,8.3,,T,-196,1215,1440,48,,,,0,0,0,0,0,1,1,0,0,0,0,0,0,0,0,0,0,1,0,0,0,0,0,0,0,0,0,0,0,0,0,0,0,0,0,0,0,0,1,0,0,0,0,0,1
206,Cr0.286 Mo0.476 Nb1 Ta0.024 Ti0.31 V0.286,BCC+Sec.,POWDER,0.075,8.02,8,741,C,25,2680,,,,,,0,0,0,0,0,0,0.286,0,0,0,0,0,0,0,0.476,1,0,0,0,0,0,0,0,0.024,0.31,0.286,0,0,0,0,0,1,0,1,0,0,0,0,0,0,0,1,0,1,0
207,Hf1 Mo1 Nb1 Ti1 Zr1,BCC,CAST,,8.68,8.7,,C,25,1719,,,,,128,0,0,0,0,0,0,0,0,0,0,1,0,0,0,1,1,0,0,0,0,0,0,0,0,1,0,0,0,0,1,0,1,0,0,0,0,0,0,0,1,0,0,0,1,0
208,Co1 Fe1 Ni1,FCC,WROUGHT,53.7,,8.5,,T,25,,,,,161,207,0,0,0,0,0,1,0,0,1,0,0,0,0,0,0,0,0,1,0,0,0,0,0,0,0,0,0,0,0,0,0,0,1,0,0,0,0,0,0,0,0,0,1,0,1
208,Co1 Cr0.053 Ni1,FCC,WROUGHT,7.28,,8.8,,T,25,,,,,219,207,0,0,0,0,0,1,0.053,0,0,0,0,0,0,0,0,0,0,1,0,0,0,0,0,0,0,0,0,0,0,0,0,0,1,0,0,0,0,0,0,0,0,0,1,0,1
208,Fe1 Mn1 Ni1,FCC,WROUGHT,0.862,,8.1,,T,25,529,613,25,,182,203,0,0,0,0,0,0,0,0,1,0,0,0,0,1,0,0,0,1,0,0,0,0,0,0,0,0,0,0,0,0,0,0,1,0,0,0,0,0,0,0,0,0,1,0,1
208,Fe1 Mn1 Ni1,FCC,WROUGHT,0.894,,8.1,,T,25,522,601,25,,182,203,0,0,0,0,0,0,0,0,1,0,0,0,0,1,0,0,0,1,0,0,0,0,0,0,0,0,0,0,0,0,0,0,1,0,0,0,0,0,0,0,0,0,1,0,1
208,Fe1 Mn1 Ni1,FCC,WROUGHT,1.25,,8.1,,T,25,460,599,27,,182,203,0,0,0,0,0,0,0,0,1,0,0,0,0,1,0,0,0,1,0,0,0,0,0,0,0,0,0,0,0,0,0,0,1,0,0,0,0,0,0,0,0,0,1,0,1
208,Fe1 Mn1 Ni1,FCC,WROUGHT,1.75,,8.1,,T,25,407,536,26,,182,203,0,0,0,0,0,0,0,0,1,0,0,0,0,1,0,0,0,1,0,0,0,0,0,0,0,0,0,0,0,0,0,0,1,0,0,0,0,0,0,0,0,0,1,0,1
208,Fe1 Mn1 Ni1,FCC,WROUGHT,2.26,,8.1,,T,25,372,542,31,,182,203,0,0,0,0,0,0,0,0,1,0,0,0,0,1,0,0,0,1,0,0,0,0,0,0,0,0,0,0,0,0,0,0,1,0,0,0,0,0,0,0,0,0,1,0,1
208,Fe1 Mn1 Ni1,FCC,WROUGHT,3.52,,8.1,,T,25,322,554,49,,182,203,0,0,0,0,0,0,0,0,1,0,0,0,0,1,0,0,0,1,0,0,0,0,0,0,0,0,0,0,0,0,0,0,1,0,0,0,0,0,0,0,0,0,1,0,1
208,Co1 Mn1 Ni1,FCC,WROUGHT,1.43,,8.4,,T,25,333,569,40,,190,202,0,0,0,0,0,1,0,0,0,0,0,0,0,1,0,0,0,1,0,0,0,0,0,0,0,0,0,0,0,0,0,0,1,0,0,0,0,0,0,0,0,0,1,0,1
208,Co1 Mn1 Ni1,FCC,WROUGHT,0.4,,8.4,,T,25,601,608,24,,190,202,0,0,0,0,0,1,0,0,0,0,0,0,0,1,0,0,0,1,0,0,0,0,0,0,0,0,0,0,0,0,0,0,1,0,0,0,0,0,0,0,0,0,1,0,1
208,Co1 Mn1 Ni1,FCC,WROUGHT,1.58,,8.4,,T,25,321,566,50.5,,190,202,0,0,0,0,0,1,0,0,0,0,0,0,0,1,0,0,0,1,0,0,0,0,0,0,0,0,0,0,0,0,0,0,1,0,0,0,0,0,0,0,0,0,1,0,1
208,Co1 Mn1 Ni1,FCC,WROUGHT,2.67,,8.4,,T,25,267,506,62.5,,190,202,0,0,0,0,0,1,0,0,0,0,0,0,0,1,0,0,0,1,0,0,0,0,0,0,0,0,0,0,0,0,0,0,1,0,0,0,0,0,0,0,0,0,1,0,1
208,Co1 Cr0.25 Ni1,FCC,WROUGHT,0.212,,8.7,,T,25,745,824,36,,223,213,0,0,0,0,0,1,0.25,0,0,0,0,0,0,0,0,0,0,1,0,0,0,0,0,0,0,0,0,0,0,0,0,0,1,0,0,0,0,0,0,0,0,0,1,0,1
208,Co1 Cr0.25 Ni1,FCC,WROUGHT,0.34,,8.7,,T,25,623,746,53,,223,213,0,0,0,0,0,1,0.25,0,0,0,0,0,0,0,0,0,0,1,0,0,0,0,0,0,0,0,0,0,0,0,0,0,1,0,0,0,0,0,0,0,0,0,1,0,1
208,Co1 Cr0.25 Ni1,FCC,WROUGHT,1.46,,8.7,,T,25,387,626,73,,223,213,0,0,0,0,0,1,0.25,0,0,0,0,0,0,0,0,0,0,1,0,0,0,0,0,0,0,0,0,0,0,0,0,0,1,0,0,0,0,0,0,0,0,0,1,0,1
208,Co1 Cr0.25 Ni1,FCC,WROUGHT,2.65,,8.7,,T,25,330,553,101,,223,213,0,0,0,0,0,1,0.25,0,0,0,0,0,0,0,0,0,0,1,0,0,0,0,0,0,0,0,0,0,0,0,0,0,1,0,0,0,0,0,0,0,0,0,1,0,1
208,Co1 Cr1 Fe1 Ni1,FCC,WROUGHT,0.295,,8.2,,T,25,631,732,39,,210,226,0,0,0,0,0,1,1,0,1,0,0,0,0,0,0,0,0,1,0,0,0,0,0,0,0,0,0,0,0,0,0,0,1,0,0,0,0,0,0,0,0,0,1,0,1
208,Co1 Cr1 Fe1 Ni1,FCC,WROUGHT,0.553,,8.2,,T,25,494,732,51,,210,226,0,0,0,0,0,1,1,0,1,0,0,0,0,0,0,0,0,1,0,0,0,0,0,0,0,0,0,0,0,0,0,0,1,0,0,0,0,0,0,0,0,0,1,0,1
208,Co1 Cr1 Fe1 Ni1,FCC,WROUGHT,0.72,,8.2,,T,25,448,672,65,,210,226,0,0,0,0,0,1,1,0,1,0,0,0,0,0,0,0,0,1,0,0,0,0,0,0,0,0,0,0,0,0,0,0,1,0,0,0,0,0,0,0,0,0,1,0,1
208,Co1 Cr1 Fe1 Ni1,FCC,WROUGHT,3.4,,8.2,,T,25,273,567,85,,210,226,0,0,0,0,0,1,1,0,1,0,0,0,0,0,0,0,0,1,0,0,0,0,0,0,0,0,0,0,0,0,0,0,1,0,0,0,0,0,0,0,0,0,1,0,1
208,Co1 Cr1 Fe1 Ni1,FCC,WROUGHT,32.2,,8.2,,T,25,172,504,105,,210,226,0,0,0,0,0,1,1,0,1,0,0,0,0,0,0,0,0,1,0,0,0,0,0,0,0,0,0,0,0,0,0,0,1,0,0,0,0,0,0,0,0,0,1,0,1
208,Co0.25 Cr1 Ni1,FCC,WROUGHT,0.497,,8.1,,T,25,518,744,36,,240,238,0,0,0,0,0,0.25,1,0,0,0,0,0,0,0,0,0,0,1,0,0,0,0,0,0,0,0,0,0,0,0,0,0,1,0,0,0,0,0,0,0,0,0,1,0,1
208,Co0.25 Cr1 Ni1,FCC,WROUGHT,0.848,,8.1,,T,25,462,703,46,,240,238,0,0,0,0,0,0.25,1,0,0,0,0,0,0,0,0,0,0,1,0,0,0,0,0,0,0,0,0,0,0,0,0,0,1,0,0,0,0,0,0,0,0,0,1,0,1
208,Co0.25 Cr1 Ni1,FCC,WROUGHT,1.78,,8.1,,T,25,395,644,58,,240,238,0,0,0,0,0,0.25,1,0,0,0,0,0,0,0,0,0,0,1,0,0,0,0,0,0,0,0,0,0,0,0,0,0,1,0,0,0,0,0,0,0,0,0,1,0,1
208,Co0.25 Cr1 Ni1,FCC,WROUGHT,1.98,,8.1,,T,25,356,588,64,,240,238,0,0,0,0,0,0.25,1,0,0,0,0,0,0,0,0,0,0,1,0,0,0,0,0,0,0,0,0,0,0,0,0,0,1,0,0,0,0,0,0,0,0,0,1,0,1
209,Al1 Co1 Ni1 Ti1,BCC+B2,POWDER,,,5.7,672,C,25,,,,,,,0,1,0,0,0,1,0,0,0,0,0,0,0,0,0,0,0,1,0,0,0,0,0,0,1,0,0,0,0,0,1,1,0,0,0,0,0,0,0,0,0,1,0,1,0
209,Al1 Fe1 Ni1 Ti1,BCC+B2,POWDER,,,5.5,666,C,25,,,,,,,0,1,0,0,0,0,0,0,1,0,0,0,0,0,0,0,0,1,0,0,0,0,0,0,1,0,0,0,0,0,1,1,0,0,0,0,0,0,0,0,0,1,0,1,0
209,Al1 Co1 Fe1 Ni1 Ti1,BCC+B2,POWDER,,,6.1,667,C,25,,,,,,,0,1,0,0,0,1,0,0,1,0,0,0,0,0,0,0,0,1,0,0,0,0,0,0,1,0,0,0,0,0,1,1,0,0,0,0,0,0,0,0,0,1,0,1,0
210,Al1 Cr1 Cu1 Fe1 Ni1,FCC+BCC+B2,POWDER,,,6.8,434,,,,,,,,,0,1,0,0,0,0,1,1,1,0,0,0,0,0,0,0,0,1,0,0,0,0,0,0,0,0,0,0,0,0,1,1,1,0,0,0,0,0,0,0,0,1,0,0,0
210,Al1 Cr1 Cu1 Fe1 Ni1,FCC+BCC+B2,POWDER,,,6.8,666,,,,,,,,,0,1,0,0,0,0,1,1,1,0,0,0,0,0,0,0,0,1,0,0,0,0,0,0,0,0,0,0,0,0,1,1,1,0,0,0,0,0,0,0,0,1,0,0,0
210,Al1 Cr1 Cu1 Fe1 Ni1,FCC+BCC+B2,POWDER,,,6.8,761,,,,,,,,,0,1,0,0,0,0,1,1,1,0,0,0,0,0,0,0,0,1,0,0,0,0,0,0,0,0,0,0,0,0,1,1,1,0,0,0,0,0,0,0,0,1,0,0,0
210,Al1 Cr1 Cu1 Fe1 Ni1,FCC+BCC+B2,POWDER,,,6.8,747,,,,,,,,,0,1,0,0,0,0,1,1,1,0,0,0,0,0,0,0,0,1,0,0,0,0,0,0,0,0,0,0,0,0,1,1,1,0,0,0,0,0,0,0,0,1,0,0,0
210,Al1 Cr1 Cu1 Fe1 Ni1,FCC+BCC+B2,POWDER,,,6.8,,C,20,1511,,5,,,,0,1,0,0,0,0,1,1,1,0,0,0,0,0,0,0,0,1,0,0,0,0,0,0,0,0,0,0,0,0,1,1,1,0,0,0,0,0,0,0,0,1,0,1,0
210,Al1 Cr1 Cu1 Fe1 Ni1,FCC+BCC+B2,POWDER,,,6.8,,C,400,1366,,17,,,,0,1,0,0,0,0,1,1,1,0,0,0,0,0,0,0,0,1,0,0,0,0,0,0,0,0,0,0,0,0,1,1,1,0,0,0,0,0,0,0,0,1,0,1,0
210,Al1 Cr1 Cu1 Fe1 Ni1,FCC+BCC+B2,POWDER,,,6.8,,C,600,410,,35,,,,0,1,0,0,0,0,1,1,1,0,0,0,0,0,0,0,0,1,0,0,0,0,0,0,0,0,0,0,0,0,1,1,1,0,0,0,0,0,0,0,0,1,0,1,0
210,Al1 Cr1 Cu1 Fe1 Ni1,FCC+BCC+B2,POWDER,,,6.8,,C,800,48,,35,,,,0,1,0,0,0,0,1,1,1,0,0,0,0,0,0,0,0,1,0,0,0,0,0,0,0,0,0,0,0,0,1,1,1,0,0,0,0,0,0,0,0,1,0,1,0
211,Co1 Cr1 Fe1 Mn1 Ni1,FCC,CAST,,,8,,T,25,210,,57,,,220,0,0,0,0,0,1,1,0,1,0,0,0,0,1,0,0,0,1,0,0,0,0,0,0,0,0,0,0,0,0,0,0,1,0,0,0,0,0,0,1,0,0,0,0,1
211,Co1 Cr1 Fe1 Mn1 Ni1,FCC,WROUGHT,,,8,,T,25,1150,,6,,,220,0,0,0,0,0,1,1,0,1,0,0,0,0,1,0,0,0,1,0,0,0,0,0,0,0,0,0,0,0,0,0,0,1,0,0,0,0,0,0,0,0,0,1,0,1
211,Co1 Cr1 Fe1 Mn1 Ni1,FCC,WROUGHT,,,8,,T,25,1300,,2,,,220,0,0,0,0,0,1,1,0,1,0,0,0,0,1,0,0,0,1,0,0,0,0,0,0,0,0,0,0,0,0,0,0,1,0,0,0,0,0,0,0,0,0,1,0,1
211,Co1 Cr1 Fe1 Mn1 Ni1,FCC,WROUGHT,4,,8,,T,25,1050,,8,,,220,0,0,0,0,0,1,1,0,1,0,0,0,0,1,0,0,0,1,0,0,0,0,0,0,0,0,0,0,0,0,0,0,1,0,0,0,0,0,0,0,0,0,1,0,1
211,Co1 Cr1 Fe1 Mn1 Ni1,FCC,WROUGHT,8,,8,,T,25,560,,49,,,220,0,0,0,0,0,1,1,0,1,0,0,0,0,1,0,0,0,1,0,0,0,0,0,0,0,0,0,0,0,0,0,0,1,0,0,0,0,0,0,0,0,0,1,0,1
211,Co1 Cr1 Fe1 Mn1 Ni1,FCC,WROUGHT,8,,8,,T,25,520,,47,,,220,0,0,0,0,0,1,1,0,1,0,0,0,0,1,0,0,0,1,0,0,0,0,0,0,0,0,0,0,0,0,0,0,1,0,0,0,0,0,0,0,0,0,1,0,1
211,Co1 Cr1 Fe1 Mn1 Ni1,FCC,WROUGHT,10,,8,,T,25,320,,59,,,220,0,0,0,0,0,1,1,0,1,0,0,0,0,1,0,0,0,1,0,0,0,0,0,0,0,0,0,0,0,0,0,0,1,0,0,0,0,0,0,0,0,0,1,0,1
211,Co1 Cr1 Fe1 Mn1 Ni1,FCC,WROUGHT,20,,8,,T,25,280,,62,,,220,0,0,0,0,0,1,1,0,1,0,0,0,0,1,0,0,0,1,0,0,0,0,0,0,0,0,0,0,0,0,0,0,1,0,0,0,0,0,0,0,0,0,1,0,1
212,Co0.5 Fe0.5 Mo0.1 Ni1 V0.25,FCC,CAST,,,8.4,,T,-196,419,,,34.6,,202,0,0,0,0,0,0.5,0,0,0.5,0,0,0,0,0,0.1,0,0,1,0,0,0,0,0,0,0,0.25,0,0,0,0,0,0,1,0,0,0,0,0,0,1,0,0,0,0,1
212,Co0.5 Fe0.5 Mo0.1 Ni1 V0.25,FCC,CAST,,,8.4,,T,-70,350,,,28.8,,202,0,0,0,0,0,0.5,0,0,0.5,0,0,0,0,0,0.1,0,0,1,0,0,0,0,0,0,0,0.25,0,0,0,0,0,0,1,0,0,0,0,0,0,1,0,0,0,0,1
212,Co0.5 Fe0.5 Mo0.1 Ni1 V0.25,FCC,CAST,,,8.4,,T,20,252,,,82.1,,202,0,0,0,0,0,0.5,0,0,0.5,0,0,0,0,0,0.1,0,0,1,0,0,0,0,0,0,0,0.25,0,0,0,0,0,0,1,0,0,0,0,0,0,1,0,0,0,0,1
212,Co0.5 Fe0.5 Mo0.1 Ni1 V0.25,FCC,CAST,,,8.4,,T,600,214,,,189.2,,202,0,0,0,0,0,0.5,0,0,0.5,0,0,0,0,0,0.1,0,0,1,0,0,0,0,0,0,0,0.25,0,0,0,0,0,0,1,0,0,0,0,0,0,1,0,0,0,0,1
212,Co0.5 Fe0.5 Mo0.1 Ni1 V0.25,FCC,CAST,,,8.4,,T,700,212,,,154.3,,202,0,0,0,0,0,0.5,0,0,0.5,0,0,0,0,0,0.1,0,0,1,0,0,0,0,0,0,0,0.25,0,0,0,0,0,0,1,0,0,0,0,0,0,1,0,0,0,0,1
212,Co0.5 Fe0.5 Mo0.1 Ni1 V0.25,FCC,CAST,,,8.4,,T,800,187,,,119.5,,202,0,0,0,0,0,0.5,0,0,0.5,0,0,0,0,0,0.1,0,0,1,0,0,0,0,0,0,0,0.25,0,0,0,0,0,0,1,0,0,0,0,0,0,1,0,0,0,0,1
213,Al0.3 Co1 Cr1 Fe1 Ni1,FCC,CAST,,,7.6,132,C,300,,,,,,210,0,0.3,0,0,0,1,1,0,1,0,0,0,0,0,0,0,0,1,0,0,0,0,0,0,0,0,0,0,0,0,0,0,1,0,0,0,0,0,0,1,0,0,0,1,0
213,Al0.3 Co1 Cr1 Fe1 Ni1,FCC,CAST,,,7.6,147,C,340,,,,,,210,0,0.3,0,0,0,1,1,0,1,0,0,0,0,0,0,0,0,1,0,0,0,0,0,0,0,0,0,0,0,0,0,0,1,0,0,0,0,0,0,1,0,0,0,1,0
213,Al0.3 Co1 Cr1 Fe1 Ni1,FCC,CAST,,,7.6,165,C,430,,,,,,210,0,0.3,0,0,0,1,1,0,1,0,0,0,0,0,0,0,0,1,0,0,0,0,0,0,0,0,0,0,0,0,0,0,1,0,0,0,0,0,0,1,0,0,0,1,0
215,Al1 Co1 Cr1 Fe1 Ni1,B2+BCC,CAST,204,,6.7,519,C,25,1631,,16,,,,0,1,0,0,0,1,1,0,1,0,0,0,0,0,0,0,0,1,0,0,0,0,0,0,0,0,0,0,0,0,1,1,0,0,0,0,0,0,0,1,0,0,0,1,0
215,Al1 Co1 Cr1 Fe1 Ni1,B2+BCC,CAST,185,,6.7,493,C,25,1209,,23,,,,0,1,0,0,0,1,1,0,1,0,0,0,0,0,0,0,0,1,0,0,0,0,0,0,0,0,0,0,0,0,1,1,0,0,0,0,0,0,0,1,0,0,0,1,0
216,Co0.318 Cr0.227 Fe1 Mo0.091 Ni0.182,FCC+Sec.,WROUGHT,4.4,,8.2,,T,25,443,840,61.6,,,,0,0,0,0,0,0.318,0.227,0,1,0,0,0,0,0,0.091,0,0,0.182,0,0,0,0,0,0,0,0,0,0,0,0,0,0,1,1,0,0,0,0,0,0,0,0,1,0,1
216,Co0.327 Cr0.227 Fe1 Mo0.136 Ni0.127,FCC+Sec.,WROUGHT,3.2,,8.2,,T,25,711,1096,38.3,,,,0,0,0,0,0,0.327,0.227,0,1,0,0,0,0,0,0.136,0,0,0.127,0,0,0,0,0,0,0,0,0,0,0,0,0,0,1,1,0,0,0,0,0,0,0,0,1,0,1
216,Co0.318 Cr0.227 Fe1 Mo0.091 Ni0.182,FCC+Sec.,WROUGHT,26.3,,8.2,,T,25,301,718,77.5,,,,0,0,0,0,0,0.318,0.227,0,1,0,0,0,0,0,0.091,0,0,0.182,0,0,0,0,0,0,0,0,0,0,0,0,0,0,1,1,0,0,0,0,0,0,0,0,1,0,1
216,Co0.327 Cr0.227 Fe1 Mo0.136 Ni0.127,FCC+Sec.,WROUGHT,4.8,,8.2,,T,25,684,1078,48.1,,,,0,0,0,0,0,0.327,0.227,0,1,0,0,0,0,0,0.136,0,0,0.127,0,0,0,0,0,0,0,0,0,0,0,0,0,0,1,1,0,0,0,0,0,0,0,0,1,0,1
216,Co0.318 Cr0.227 Fe1 Mo0.091 Ni0.182,FCC+Sec.,WROUGHT,70.1,,8.2,,T,25,261,673,86.6,,,,0,0,0,0,0,0.318,0.227,0,1,0,0,0,0,0,0.091,0,0,0.182,0,0,0,0,0,0,0,0,0,0,0,0,0,0,1,1,0,0,0,0,0,0,0,0,1,0,1
216,Co0.327 Cr0.227 Fe1 Mo0.136 Ni0.127,FCC+Sec.,WROUGHT,5.4,,8.2,,T,25,506,933,59.3,,,,0,0,0,0,0,0.327,0.227,0,1,0,0,0,0,0,0.136,0,0,0.127,0,0,0,0,0,0,0,0,0,0,0,0,0,0,1,1,0,0,0,0,0,0,0,0,1,0,1
216,Co0.318 Cr0.227 Fe1 Mo0.091 Ni0.182,FCC+Sec.,WROUGHT,136.5,,8.2,,T,25,231,638,87.2,,,,0,0,0,0,0,0.318,0.227,0,1,0,0,0,0,0,0.091,0,0,0.182,0,0,0,0,0,0,0,0,0,0,0,0,0,0,1,1,0,0,0,0,0,0,0,0,1,0,1
216,Co0.327 Cr0.227 Fe1 Mo0.136 Ni0.127,FCC+Sec.,WROUGHT,120.6,,8.2,,T,25,296,693,63.2,,,,0,0,0,0,0,0.327,0.227,0,1,0,0,0,0,0,0.136,0,0,0.127,0,0,0,0,0,0,0,0,0,0,0,0,0,0,1,1,0,0,0,0,0,0,0,0,1,0,1
217,Co1 Cr1 Fe1 Mn1 Ni1,FCC,ANNEAL,300,,8,,,,,,,,,220,0,0,0,0,0,1,1,0,1,0,0,0,0,1,0,0,0,1,0,0,0,0,0,0,0,0,0,0,0,0,0,0,1,0,0,0,0,0,1,0,0,0,0,0,0
217,Co1 Cr1 Fe1 Mn1 Ni1,FCC,POWDER,4.2,,8,,,,,,,,,220,0,0,0,0,0,1,1,0,1,0,0,0,0,1,0,0,0,1,0,0,0,0,0,0,0,0,0,0,0,0,0,0,1,0,0,0,0,0,0,0,0,1,0,0,0
217,Co1 Cr1 Fe1 Mn1 Ni1,FCC,POWDER,1.3,,8,,,,,,,,,220,0,0,0,0,0,1,1,0,1,0,0,0,0,1,0,0,0,1,0,0,0,0,0,0,0,0,0,0,0,0,0,0,1,0,0,0,0,0,0,0,0,1,0,0,0
218,Cr1 Cu1 Fe1 Mn1 Ni1,FCC+BCC,CAST,,,8.1,,T,25,615,950,14,,,,0,0,0,0,0,0,1,1,1,0,0,0,0,1,0,0,0,1,0,0,0,0,0,0,0,0,0,0,0,0,0,1,1,0,0,0,0,0,0,1,0,0,0,0,1
218,Cr1 Cu1 Fe1 Mn1 Ni1,FCC+BCC,ANNEAL,,,8.1,,,,,,,,,,0,0,0,0,0,0,1,1,1,0,0,0,0,1,0,0,0,1,0,0,0,0,0,0,0,0,0,0,0,0,0,1,1,0,0,0,0,0,1,0,0,0,0,0,0
218,Cr1 Cu1 Fe1 Mn1 Ni1,FCC+BCC,ANNEAL,,,8.1,,,,,,,,,,0,0,0,0,0,0,1,1,1,0,0,0,0,1,0,0,0,1,0,0,0,0,0,0,0,0,0,0,0,0,0,1,1,0,0,0,0,0,1,0,0,0,0,0,0
218,Cr1 Cu1 Fe1 Mn1 Ni1,FCC+BCC,ANNEAL,,,8.1,,,,,,,,,,0,0,0,0,0,0,1,1,1,0,0,0,0,1,0,0,0,1,0,0,0,0,0,0,0,0,0,0,0,0,0,1,1,0,0,0,0,0,1,0,0,0,0,0,0
218,Cr1 Cu1 Fe1 Mn1 Ni1,FCC+BCC+Sec.,ANNEAL,,,8.1,,,,,,,,,,0,0,0,0,0,0,1,1,1,0,0,0,0,1,0,0,0,1,0,0,0,0,0,0,0,0,0,0,0,0,0,1,1,1,0,0,0,0,1,0,0,0,0,0,0
218,Cr1 Cu1 Fe1 Mn1 Ni1,FCC+BCC+Sec.,ANNEAL,,,8.1,,,,,,,,,,0,0,0,0,0,0,1,1,1,0,0,0,0,1,0,0,0,1,0,0,0,0,0,0,0,0,0,0,0,0,0,1,1,1,0,0,0,0,1,0,0,0,0,0,0
218,Cr1 Cu1 Fe1 Mn1 Ni1,FCC+BCC+Sec.,ANNEAL,,,8.1,,,,,,,,,,0,0,0,0,0,0,1,1,1,0,0,0,0,1,0,0,0,1,0,0,0,0,0,0,0,0,0,0,0,0,0,1,1,1,0,0,0,0,1,0,0,0,0,0,0
218,Cr1 Cu1 Fe1 Mn1 Ni1,FCC+BCC+Sec.,ANNEAL,,,8.1,,,,,,,,,,0,0,0,0,0,0,1,1,1,0,0,0,0,1,0,0,0,1,0,0,0,0,0,0,0,0,0,0,0,0,0,1,1,1,0,0,0,0,1,0,0,0,0,0,0
218,Cr1 Cu1 Fe1 Mn1 Ni1,FCC+BCC,ANNEAL,,,8.1,,,,,,,,,,0,0,0,0,0,0,1,1,1,0,0,0,0,1,0,0,0,1,0,0,0,0,0,0,0,0,0,0,0,0,0,1,1,0,0,0,0,0,1,0,0,0,0,0,0
219,Mo1 Nb1 Re0.5 W1,BCC,CAST,,,13.7,473,C,25,896,,10.4,7.08,,298,0,0,0,0,0,0,0,0,0,0,0,0,0,0,1,1,0,0,0,0.5,0,0,0,0,0,0,1,0,0,0,0,1,0,0,0,0,0,0,0,1,0,0,0,1,0
219,C0.2 Mo1 Nb1 Re0.5 Ta0.2 W1,BCC+Sec.,CAST,,,13.5,510,C,25,1074,,12.1,8.33,,,0,0,0,0.2,0,0,0,0,0,0,0,0,0,0,1,1,0,0,0,0.5,0,0,0,0.2,0,0,1,0,0,0,0,1,0,1,0,0,0,0,0,1,0,0,0,1,0
219,C0.4 Mo1 Nb1 Re0.5 Ta0.4 W1,BCC+Sec.,CAST,,,13.4,558,C,25,1144,,12.7,8.81,,,0,0,0,0.4,0,0,0,0,0,0,0,0,0,0,1,1,0,0,0,0.5,0,0,0,0.4,0,0,1,0,0,0,0,1,0,1,0,0,0,0,0,1,0,0,0,1,0
219,C0.5 Mo1 Nb1 Re0.5 Ta0.5 W1,BCC+Sec.,CAST,,,13.3,583,C,25,1202,,14.2,10.25,,,0,0,0,0.5,0,0,0,0,0,0,0,0,0,0,1,1,0,0,0,0.5,0,0,0,0.5,0,0,1,0,0,0,0,1,0,1,0,0,0,0,0,1,0,0,0,1,0
219,C0.6 Mo1 Nb1 Re0.5 Ta0.6 W1,BCC+Sec.,CAST,,,13.3,615,C,25,1241,,13.8,9.64,,,0,0,0,0.6,0,0,0,0,0,0,0,0,0,0,1,1,0,0,0,0.5,0,0,0,0.6,0,0,1,0,0,0,0,1,0,1,0,0,0,0,0,1,0,0,0,1,0
220,Al0.278 Co0.694 Cr0.222 Fe0.417 Ni1 Ti0.167,FCC,ANNEAL,,,7.4,,T,23,520,696,49,,,185,0,0.278,0,0,0,0.694,0.222,0,0.417,0,0,0,0,0,0,0,0,1,0,0,0,0,0,0,0.167,0,0,0,0,0,0,0,1,0,0,0,0,0,1,0,0,0,0,0,1
220,Al0.278 Co0.694 Cr0.222 Fe0.417 Ni1 Ti0.167,FCC,ANNEAL,,,7.4,,T,600,470,561,11,,,185,0,0.278,0,0,0,0.694,0.222,0,0.417,0,0,0,0,0,0,0,0,1,0,0,0,0,0,0,0.167,0,0,0,0,0,0,0,1,0,0,0,0,0,1,0,0,0,0,0,1
220,Al0.278 Co0.694 Cr0.222 Fe0.417 Ni1 Ti0.167,FCC,ANNEAL,,,7.4,,T,700,461,560,9,,,185,0,0.278,0,0,0,0.694,0.222,0,0.417,0,0,0,0,0,0,0,0,1,0,0,0,0,0,0,0.167,0,0,0,0,0,0,0,1,0,0,0,0,0,1,0,0,0,0,0,1
220,Al0.278 Co0.694 Cr0.222 Fe0.417 Ni1 Ti0.167,FCC,ANNEAL,,,7.4,,T,800,445,536,6,,,185,0,0.278,0,0,0,0.694,0.222,0,0.417,0,0,0,0,0,0,0,0,1,0,0,0,0,0,0,0.167,0,0,0,0,0,0,0,1,0,0,0,0,0,1,0,0,0,0,0,1
220,Al0.278 Co0.694 Cr0.222 Fe0.417 Ni1 Ti0.167,FCC,ANNEAL,,,7.4,,T,900,219,312,8,,,185,0,0.278,0,0,0,0.694,0.222,0,0.417,0,0,0,0,0,0,0,0,1,0,0,0,0,0,0,0.167,0,0,0,0,0,0,0,1,0,0,0,0,0,1,0,0,0,0,0,1
220,Al0.278 Co0.694 Cr0.222 Fe0.417 Ni1 Ti0.167,FCC,ANNEAL,,,7.4,,T,23,627,1197,27,,,185,0,0.278,0,0,0,0.694,0.222,0,0.417,0,0,0,0,0,0,0,0,1,0,0,0,0,0,0,0.167,0,0,0,0,0,0,0,1,0,0,0,0,0,1,0,0,0,0,0,1
220,Al0.278 Co0.694 Cr0.222 Fe0.417 Ni1 Ti0.167,FCC,ANNEAL,,,7.4,,T,600,594,1006,12,,,185,0,0.278,0,0,0,0.694,0.222,0,0.417,0,0,0,0,0,0,0,0,1,0,0,0,0,0,0,0.167,0,0,0,0,0,0,0,1,0,0,0,0,0,1,0,0,0,0,0,1
220,Al0.278 Co0.694 Cr0.222 Fe0.417 Ni1 Ti0.167,FCC,ANNEAL,,,7.4,,T,700,547,840,17,,,185,0,0.278,0,0,0,0.694,0.222,0,0.417,0,0,0,0,0,0,0,0,1,0,0,0,0,0,0,0.167,0,0,0,0,0,0,0,1,0,0,0,0,0,1,0,0,0,0,0,1
220,Al0.278 Co0.694 Cr0.222 Fe0.417 Ni1 Ti0.167,FCC,ANNEAL,,,7.4,,T,800,399,575,20,,,185,0,0.278,0,0,0,0.694,0.222,0,0.417,0,0,0,0,0,0,0,0,1,0,0,0,0,0,0,0.167,0,0,0,0,0,0,0,1,0,0,0,0,0,1,0,0,0,0,0,1
220,Al0.278 Co0.694 Cr0.222 Fe0.417 Ni1 Ti0.167,FCC,ANNEAL,,,7.4,,T,900,243,319,34,,,185,0,0.278,0,0,0,0.694,0.222,0,0.417,0,0,0,0,0,0,0,0,1,0,0,0,0,0,0,0.167,0,0,0,0,0,0,0,1,0,0,0,0,0,1,0,0,0,0,0,1
221,Co0.286 Cr0.429 Fe1 Mn0.143 Ni0.714 V0.286,FCC,WROUGHT,8.7,,7.9,,T,25,401,717,49,,,208,0,0,0,0,0,0.286,0.429,0,1,0,0,0,0,0.143,0,0,0,0.714,0,0,0,0,0,0,0,0.286,0,0,0,0,0,0,1,0,0,0,0,0,0,0,0,0,1,0,1
221,Co0.286 Cr0.429 Fe1 Mn0.143 Ni0.714 V0.286,FCC,WROUGHT,10.4,,7.9,,T,25,350,690,50,,,208,0,0,0,0,0,0.286,0.429,0,1,0,0,0,0,0.143,0,0,0,0.714,0,0,0,0,0,0,0,0.286,0,0,0,0,0,0,1,0,0,0,0,0,0,0,0,0,1,0,1
221,Co0.286 Cr0.429 Fe1 Mn0.143 Ni0.714 V0.286,FCC,WROUGHT,11.2,,7.9,,T,25,312,660,51,,,208,0,0,0,0,0,0.286,0.429,0,1,0,0,0,0,0.143,0,0,0,0.714,0,0,0,0,0,0,0,0.286,0,0,0,0,0,0,1,0,0,0,0,0,0,0,0,0,1,0,1
221,Co0.286 Cr0.429 Fe1 Mn0.143 Ni0.714 V0.286,FCC,WROUGHT,48.2,,7.9,,T,25,240,610,53,,,208,0,0,0,0,0,0.286,0.429,0,1,0,0,0,0,0.143,0,0,0,0.714,0,0,0,0,0,0,0,0.286,0,0,0,0,0,0,1,0,0,0,0,0,0,0,0,0,1,0,1
221,Co0.286 Cr0.429 Fe1 Mn0.143 Ni0.714 V0.286,FCC,WROUGHT,82.7,,7.9,,T,25,210,593,52,,,208,0,0,0,0,0,0.286,0.429,0,1,0,0,0,0,0.143,0,0,0,0.714,0,0,0,0,0,0,0,0.286,0,0,0,0,0,0,1,0,0,0,0,0,0,0,0,0,1,0,1
223,Co1 Cr1 Fe1 Mn1 Ni1,Other,POWDER,,7.5,8,410.9,T,25,,,,,184,,0,0,0,0,0,1,1,0,1,0,0,0,0,1,0,0,0,1,0,0,0,0,0,0,0,0,0,0,0,0,0,0,0,0,0,0,0,1,0,0,0,1,0,0,1
224,Al1 Co0.5 Cr0.5 Fe0.5 Ni0.5,BCC+B2,CAST,80.67,,5.9,581.7,C,25,1241,,9.98,,,,0,1,0,0,0,0.5,0.5,0,0.5,0,0,0,0,0,0,0,0,0.5,0,0,0,0,0,0,0,0,0,0,0,0,1,1,0,0,0,0,0,0,0,1,0,0,0,1,0
224,Al1 Co0.556 Cr0.556 Fe0.556 Ni0.556 Ti0.111,BCC+B2,CAST,66.93,,5.9,605.5,C,25,1324,,10.02,,,,0,1,0,0,0,0.556,0.556,0,0.556,0,0,0,0,0,0,0,0,0.556,0,0,0,0,0,0,0.111,0,0,0,0,0,1,1,0,0,0,0,0,0,0,1,0,0,0,1,0
224,Al1 Co0.667 Cr0.667 Fe0.667 Ni0.667 Ti0.333,BCC+B2,CAST,56.27,,6.1,641.7,C,25,1566,,11.85,,,,0,1,0,0,0,0.667,0.667,0,0.667,0,0,0,0,0,0,0,0,0.667,0,0,0,0,0,0,0.333,0,0,0,0,0,1,1,0,0,0,0,0,0,0,1,0,0,0,1,0
224,Al1 Co0.833 Cr0.833 Fe0.833 Ni0.833 Ti0.667,BCC+B2,CAST,49.95,,6.2,639.6,C,25,1503,,7.73,,,,0,1,0,0,0,0.833,0.833,0,0.833,0,0,0,0,0,0,0,0,0.833,0,0,0,0,0,0,0.667,0,0,0,0,0,1,1,0,0,0,0,0,0,0,1,0,0,0,1,0
224,Al1 Co1 Cr1 Fe1 Ni1 Ti1,BCC+B2+Laves,CAST,30.49,,6.2,703,C,25,1448,,6.18,,,,0,1,0,0,0,1,1,0,1,0,0,0,0,0,0,0,0,1,0,0,0,0,0,0,1,0,0,0,0,0,1,1,0,0,0,0,1,0,0,1,0,0,0,1,0
224,Al0.667 Co0.833 Cr0.833 Fe0.833 Ni0.833 Ti1,BCC+B2+Laves,CAST,22.03,,6.3,856.9,C,25,1272,,3.15,,,,0,0.667,0,0,0,0.833,0.833,0,0.833,0,0,0,0,0,0,0,0,0.833,0,0,0,0,0,0,1,0,0,0,0,0,1,1,0,0,0,0,1,0,0,1,0,0,0,1,0
226,Al1 Co1 Cr1 Fe1 Ni1,,,,,6.7,,C,25,1300,,24.2,,,,0,1,0,0,0,1,1,0,1,0,0,0,0,0,0,0,0,1,0,0,0,0,0,0,0,0,0,0,0,0,0,0,0,0,0,0,0,0,0,0,0,0,0,1,0
226,Al0.8 Co1 Cr1 Fe1 Ni1 Ti0.2,,,,,6.8,,C,25,968,,30.1,,,,0,0.8,0,0,0,1,1,0,1,0,0,0,0,0,0,0,0,1,0,0,0,0,0,0,0.2,0,0,0,0,0,0,0,0,0,0,0,0,0,0,0,0,0,0,1,0
226,Al0.5 Co1 Cr1 Fe1 Ni1 Ti0.5,,,,,6.9,,C,25,1100,,27.5,,,,0,0.5,0,0,0,1,1,0,1,0,0,0,0,0,0,0,0,1,0,0,0,0,0,0,0.5,0,0,0,0,0,0,0,0,0,0,0,0,0,0,0,0,0,0,1,0
225,Al1 Co1 Cu1 Fe1 Ni1,,,,,7,,C,25,1060,,19.1,,,,0,1,0,0,0,1,0,1,1,0,0,0,0,0,0,0,0,1,0,0,0,0,0,0,0,0,0,0,0,0,0,0,0,0,0,0,0,0,0,0,0,0,0,1,0
225,Al1 Co1 Cr1 Cu1 Fe1 Ni1,,,,,7.1,,C,25,1285,,24.6,,,,0,1,0,0,0,1,1,1,1,0,0,0,0,0,0,0,0,1,0,0,0,0,0,0,0,0,0,0,0,0,0,0,0,0,0,0,0,0,0,0,0,0,0,1,0
225,Al1 Co1 Cu1 Fe1 Ni1 Ti1,,,,,6.5,,C,25,1612,,12.8,,,,0,1,0,0,0,1,0,1,1,0,0,0,0,0,0,0,0,1,0,0,0,0,0,0,1,0,0,0,0,0,0,0,0,0,0,0,0,0,0,0,0,0,0,1,0
225,Al1 Co1 Cr1 Cu1 Fe1 Ni1 Ti1,,,,,6.6,,C,25,1523,,8.1,,,,0,1,0,0,0,1,1,1,1,0,0,0,0,0,0,0,0,1,0,0,0,0,0,0,1,0,0,0,0,0,0,0,0,0,0,0,0,0,0,0,0,0,0,1,0
227,Al1 Cr1 Fe1 Ni1,,,,,6.3,,C,25,1271,,14,,,,0,1,0,0,0,0,1,0,1,0,0,0,0,0,0,0,0,1,0,0,0,0,0,0,0,0,0,0,0,0,0,0,0,0,0,0,0,0,0,0,0,0,0,1,0
227,Al1 Co0.25 Cr1 Fe1 Ni1,,,,,6.4,,C,25,1363,,19,,,,0,1,0,0,0,0.25,1,0,1,0,0,0,0,0,0,0,0,1,0,0,0,0,0,0,0,0,0,0,0,0,0,0,0,0,0,0,0,0,0,0,0,0,0,1,0
227,Al1 Co0.5 Cr1 Fe1 Ni1,,,,,6.5,,C,25,1349,,20,,,,0,1,0,0,0,0.5,1,0,1,0,0,0,0,0,0,0,0,1,0,0,0,0,0,0,0,0,0,0,0,0,0,0,0,0,0,0,0,0,0,0,0,0,0,1,0
227,Al1 Co0.75 Cr1 Fe1 Ni1,,,,,6.6,,C,25,1331,,20,,,,0,1,0,0,0,0.75,1,0,1,0,0,0,0,0,0,0,0,1,0,0,0,0,0,0,0,0,0,0,0,0,0,0,0,0,0,0,0,0,0,0,0,0,0,1,0
227,Al1 Co1 Cr1 Fe1 Ni1,,,,,6.7,,C,25,1313,,19,,,,0,1,0,0,0,1,1,0,1,0,0,0,0,0,0,0,0,1,0,0,0,0,0,0,0,0,0,0,0,0,0,0,0,0,0,0,0,0,0,0,0,0,0,1,0
228,Co1 Cr1 Fe1 Mn1,,,,,7.8,,C,25,338,,4.3,,,,0,0,0,0,0,1,1,0,1,0,0,0,0,1,0,0,0,0,0,0,0,0,0,0,0,0,0,0,0,0,0,0,0,0,0,0,0,0,0,0,0,0,0,1,0
229,Al1 Co1 Cr1 Fe1 Ni1,FCC+BCC,POWDER,,,6.7,,,,,,,,,,0,1,0,0,0,1,1,0,1,0,0,0,0,0,0,0,0,1,0,0,0,0,0,0,0,0,0,0,0,0,0,1,1,0,0,0,0,0,0,0,0,1,0,0,0
229,Al1 Co1 Cr1 Fe1 Ni1,FCC+BCC,POWDER,,,6.7,,,,,,,,,,0,1,0,0,0,1,1,0,1,0,0,0,0,0,0,0,0,1,0,0,0,0,0,0,0,0,0,0,0,0,0,1,1,0,0,0,0,0,0,0,0,1,0,0,0
229,Al1 Co1 Cr1 Fe1 Ni1,FCC+BCC,POWDER,,,6.7,,,,,,,,,,0,1,0,0,0,1,1,0,1,0,0,0,0,0,0,0,0,1,0,0,0,0,0,0,0,0,0,0,0,0,0,1,1,0,0,0,0,0,0,0,0,1,0,0,0
229,Al1 Co1 Cr1 Fe1 Ni1,FCC+BCC,POWDER,,,6.7,,,,,,,,,,0,1,0,0,0,1,1,0,1,0,0,0,0,0,0,0,0,1,0,0,0,0,0,0,0,0,0,0,0,0,0,1,1,0,0,0,0,0,0,0,0,1,0,0,0
229,Al1 Co1 Cr1 Fe1 Ni1,FCC+BCC,POWDER,,,6.7,,,,,,,,,,0,1,0,0,0,1,1,0,1,0,0,0,0,0,0,0,0,1,0,0,0,0,0,0,0,0,0,0,0,0,0,1,1,0,0,0,0,0,0,0,0,1,0,0,0
230,Hf1 Nb1 Ta1 Ti1 W1 Zr1,BCC+Laves,CAST,29.4,,11.2,,C,25,1550,,26.3,,,,0,0,0,0,0,0,0,0,0,0,1,0,0,0,0,1,0,0,0,0,0,0,0,1,1,0,1,0,0,1,0,1,0,0,0,0,1,0,0,1,0,0,0,1,0
230,Hf1 Mo1 Nb1 Ta1 Ti1 W1 Zr1,BCC+Laves,CAST,31.7,,11.1,,C,25,1637,,15.5,,,,0,0,0,0,0,0,0,0,0,0,1,0,0,0,1,1,0,0,0,0,0,0,0,1,1,0,1,0,0,1,0,1,0,0,0,0,1,0,0,1,0,0,0,1,0
230,Hf1 Nb1 Ta1 Ti1 W1 Zr1,BCC+Laves,CAST,,,11.2,,C,800,577,,35,,,,0,0,0,0,0,0,0,0,0,0,1,0,0,0,0,1,0,0,0,0,0,0,0,1,1,0,1,0,0,1,0,1,0,0,0,0,1,0,0,1,0,0,0,1,0
230,Hf1 Mo1 Nb1 Ta1 Ti1 W1 Zr1,BCC+Laves,CAST,,,11.1,,C,800,1065,,35,,,,0,0,0,0,0,0,0,0,0,0,1,0,0,0,1,1,0,0,0,0,0,0,0,1,1,0,1,0,0,1,0,1,0,0,0,0,1,0,0,1,0,0,0,1,0
230,Hf1 Nb1 Ta1 Ti1 W1 Zr1,BCC+Laves,CAST,,,11.2,,C,1000,409,,35,,,,0,0,0,0,0,0,0,0,0,0,1,0,0,0,0,1,0,0,0,0,0,0,0,1,1,0,1,0,0,1,0,1,0,0,0,0,1,0,0,1,0,0,0,1,0
230,Hf1 Mo1 Nb1 Ta1 Ti1 W1 Zr1,BCC+Laves,CAST,,,11.1,,C,1000,736,,35,,,,0,0,0,0,0,0,0,0,0,0,1,0,0,0,1,1,0,0,0,0,0,0,0,1,1,0,1,0,0,1,0,1,0,0,0,0,1,0,0,1,0,0,0,1,0
230,Hf1 Nb1 Ta1 Ti1 W1 Zr1,BCC+Laves,CAST,,,11.2,,C,1200,345,,35,,,,0,0,0,0,0,0,0,0,0,0,1,0,0,0,0,1,0,0,0,0,0,0,0,1,1,0,1,0,0,1,0,1,0,0,0,0,1,0,0,1,0,0,0,1,0
230,Hf1 Mo1 Nb1 Ta1 Ti1 W1 Zr1,BCC+Laves,CAST,,,11.1,,C,1200,703,,35,,,,0,0,0,0,0,0,0,0,0,0,1,0,0,0,1,1,0,0,0,0,0,0,0,1,1,0,1,0,0,1,0,1,0,0,0,0,1,0,0,1,0,0,0,1,0
231,Nb1 Ti1 Zr1,BCC,CAST,,,6.5,372,C,25,1223,,48,,,94,0,0,0,0,0,0,0,0,0,0,0,0,0,0,0,1,0,0,0,0,0,0,0,0,1,0,0,0,0,1,0,1,0,0,0,0,0,0,0,1,0,0,0,1,0
231,Hf1 Nb1 Ti1 Zr1,BCC,CAST,,,8.4,351,C,25,1000,,52,,,89,0,0,0,0,0,0,0,0,0,0,1,0,0,0,0,1,0,0,0,0,0,0,0,0,1,0,0,0,0,1,0,1,0,0,0,0,0,0,0,1,0,0,0,1,0
231,Nb1 Ti1 Zr1,BCC,ANNEAL,300,,6.5,,,,,,,,,94,0,0,0,0,0,0,0,0,0,0,0,0,0,0,0,1,0,0,0,0,0,0,0,0,1,0,0,0,0,1,0,1,0,0,0,0,0,0,1,0,0,0,0,0,0
231,Hf1 Nb1 Ti1 Zr1,BCC,ANNEAL,50,,8.4,,,,,,,,,89,0,0,0,0,0,0,0,0,0,0,1,0,0,0,0,1,0,0,0,0,0,0,0,0,1,0,0,0,0,1,0,1,0,0,0,0,0,0,1,0,0,0,0,0,0
231,Nb1 Ti1 Zr1,BCC,CAST,,,6.5,,C,800,462,,51,,,94,0,0,0,0,0,0,0,0,0,0,0,0,0,0,0,1,0,0,0,0,0,0,0,0,1,0,0,0,0,1,0,1,0,0,0,0,0,0,0,1,0,0,0,1,0
231,Hf1 Nb1 Ti1 Zr1,BCC,CAST,,,8.4,,C,800,303,,51,,,89,0,0,0,0,0,0,0,0,0,0,1,0,0,0,0,1,0,0,0,0,0,0,0,0,1,0,0,0,0,1,0,1,0,0,0,0,0,0,0,1,0,0,0,1,0
231,Nb1 Ti1 Zr1,BCC,CAST,,,6.5,,C,1000,218,,51,,,94,0,0,0,0,0,0,0,0,0,0,0,0,0,0,0,1,0,0,0,0,0,0,0,0,1,0,0,0,0,1,0,1,0,0,0,0,0,0,0,1,0,0,0,1,0
231,Hf1 Nb1 Ti1 Zr1,BCC,CAST,,,8.4,,C,1000,154,,51,,,89,0,0,0,0,0,0,0,0,0,0,1,0,0,0,0,1,0,0,0,0,0,0,0,0,1,0,0,0,0,1,0,1,0,0,0,0,0,0,0,1,0,0,0,1,0
232,Co1 Cr1 Fe1 Ni1,FCC,CAST,,,8.2,168.9,C,25,163,,80,,,226,0,0,0,0,0,1,1,0,1,0,0,0,0,0,0,0,0,1,0,0,0,0,0,0,0,0,0,0,0,0,0,0,1,0,0,0,0,0,0,1,0,0,0,1,0
232,Co1 Cr1 Fe1 Ni1 W0.2,FCC,CAST,,,8.9,244,C,25,335,,52,,,238,0,0,0,0,0,1,1,0,1,0,0,0,0,0,0,0,0,1,0,0,0,0,0,0,0,0,0.2,0,0,0,0,0,1,0,0,0,0,0,0,1,0,0,0,1,0
232,Co1 Cr1 Fe1 Ni1 W0.5,FCC+Sec.,CAST,,,9.8,357.9,C,25,556,,35.6,,,,0,0,0,0,0,1,1,0,1,0,0,0,0,0,0,0,0,1,0,0,0,0,0,0,0,0,0.5,0,0,0,0,0,1,1,0,0,0,0,0,1,0,0,0,1,0
233,Cr1 Fe1 Mo1 Nb1 V1,BCC+Laves,CAST,,,8.1,826,C,25,2663,,2.7,,,,0,0,0,0,0,0,1,0,1,0,0,0,0,0,1,1,0,0,0,0,0,0,0,0,0,1,0,0,0,0,0,1,0,0,0,0,1,0,0,1,0,0,0,1,0
233,Cr1 Fe1 Mo1 Nb1 Ti1,BCC+Laves,CAST,,,7.6,792,C,25,1647,,0.9,,,,0,0,0,0,0,0,1,0,1,0,0,0,0,0,1,1,0,0,0,0,0,0,0,0,1,0,0,0,0,0,0,1,0,0,0,0,1,0,0,1,0,0,0,1,0
233,Fe1 Mo1 Nb1 Ti1 V1,BCC+B2,CAST,,,7.4,699,C,25,1707,,1.7,,,,0,0,0,0,0,0,0,0,1,0,0,0,0,0,1,1,0,0,0,0,0,0,0,0,1,1,0,0,0,0,1,1,0,0,0,0,0,0,0,1,0,0,0,1,0
234,Al0.15 Cr0.5 Cu0.25 Fe0.5 Ni1,FCC,WROUGHT,,,7.8,107,T,25,62,169,98,,16.6,200,0,0.15,0,0,0,0,0.5,0.25,0.5,0,0,0,0,0,0,0,0,1,0,0,0,0,0,0,0,0,0,0,0,0,0,0,1,0,0,0,0,0,0,0,0,0,1,0,1
234,Al0.15 Cr0.5 Cu0.25 Fe0.5 Ni1,FCC+L12,WROUGHT,,,7.8,209,T,25,350,642,73,,47,,0,0.15,0,0,0,0,0.5,0.25,0.5,0,0,0,0,0,0,0,0,1,0,0,0,0,0,0,0,0,0,0,0,0,0,0,1,0,0,1,0,0,0,0,0,0,1,0,1
234,Al0.15 Cr0.5 Cu0.25 Fe0.5 Ni1,FCC+L12+Sec.,WROUGHT,,,7.8,321,T,25,535,904,39,,35.2,,0,0.15,0,0,0,0,0.5,0.25,0.5,0,0,0,0,0,0,0,0,1,0,0,0,0,0,0,0,0,0,0,0,0,0,0,1,1,0,1,0,0,0,0,0,0,1,0,1
234,Al0.15 Cr0.5 Cu0.25 Fe0.5 Ni1,FCC+L12+Sec.,WROUGHT,,,7.8,159,T,25,255,584,88,,51.4,,0,0.15,0,0,0,0,0.5,0.25,0.5,0,0,0,0,0,0,0,0,1,0,0,0,0,0,0,0,0,0,0,0,0,0,0,1,1,0,1,0,0,0,0,0,0,1,0,1
235,Hf1 Nb1 Ta1 Ti1 Zr1,BCC,WROUGHT,60,,9.9,,,20,,,,,88.9,107,0,0,0,0,0,0,0,0,0,0,1,0,0,0,0,1,0,0,0,0,0,0,0,1,1,0,0,0,0,1,0,1,0,0,0,0,0,0,0,0,0,0,1,0,0
235,Hf1 Nb1 Ta1 Ti1 Zr1,BCC,WROUGHT,,,9.9,,,40,,,,,88.6,107,0,0,0,0,0,0,0,0,0,0,1,0,0,0,0,1,0,0,0,0,0,0,0,1,1,0,0,0,0,1,0,1,0,0,0,0,0,0,0,0,0,0,1,0,0
235,Hf1 Nb1 Ta1 Ti1 Zr1,BCC,WROUGHT,,,9.9,,,60,,,,,88.4,107,0,0,0,0,0,0,0,0,0,0,1,0,0,0,0,1,0,0,0,0,0,0,0,1,1,0,0,0,0,1,0,1,0,0,0,0,0,0,0,0,0,0,1,0,0
235,Hf1 Nb1 Ta1 Ti1 Zr1,BCC,WROUGHT,,,9.9,,,80,,,,,88.1,107,0,0,0,0,0,0,0,0,0,0,1,0,0,0,0,1,0,0,0,0,0,0,0,1,1,0,0,0,0,1,0,1,0,0,0,0,0,0,0,0,0,0,1,0,0
235,Hf1 Nb1 Ta1 Ti1 Zr1,BCC,WROUGHT,,,9.9,,,100,,,,,87.9,107,0,0,0,0,0,0,0,0,0,0,1,0,0,0,0,1,0,0,0,0,0,0,0,1,1,0,0,0,0,1,0,1,0,0,0,0,0,0,0,0,0,0,1,0,0
235,Hf1 Nb1 Ta1 Ti1 Zr1,BCC,WROUGHT,,,9.9,,,120,,,,,87.7,107,0,0,0,0,0,0,0,0,0,0,1,0,0,0,0,1,0,0,0,0,0,0,0,1,1,0,0,0,0,1,0,1,0,0,0,0,0,0,0,0,0,0,1,0,0
235,Hf1 Nb1 Ta1 Ti1 Zr1,BCC,WROUGHT,,,9.9,,,140,,,,,87.5,107,0,0,0,0,0,0,0,0,0,0,1,0,0,0,0,1,0,0,0,0,0,0,0,1,1,0,0,0,0,1,0,1,0,0,0,0,0,0,0,0,0,0,1,0,0
235,Hf1 Nb1 Ta1 Ti1 Zr1,BCC,WROUGHT,,,9.9,,,160,,,,,87.3,107,0,0,0,0,0,0,0,0,0,0,1,0,0,0,0,1,0,0,0,0,0,0,0,1,1,0,0,0,0,1,0,1,0,0,0,0,0,0,0,0,0,0,1,0,0
235,Hf1 Nb1 Ta1 Ti1 Zr1,BCC,WROUGHT,,,9.9,,,180,,,,,87.1,107,0,0,0,0,0,0,0,0,0,0,1,0,0,0,0,1,0,0,0,0,0,0,0,1,1,0,0,0,0,1,0,1,0,0,0,0,0,0,0,0,0,0,1,0,0
235,Hf1 Nb1 Ta1 Ti1 Zr1,BCC,WROUGHT,,,9.9,,,200,,,,,86.9,107,0,0,0,0,0,0,0,0,0,0,1,0,0,0,0,1,0,0,0,0,0,0,0,1,1,0,0,0,0,1,0,1,0,0,0,0,0,0,0,0,0,0,1,0,0
235,Hf1 Nb1 Ta1 Ti1 Zr1,BCC,WROUGHT,,,9.9,,,220,,,,,86.7,107,0,0,0,0,0,0,0,0,0,0,1,0,0,0,0,1,0,0,0,0,0,0,0,1,1,0,0,0,0,1,0,1,0,0,0,0,0,0,0,0,0,0,1,0,0
235,Hf1 Nb1 Ta1 Ti1 Zr1,BCC,WROUGHT,,,9.9,,,240,,,,,86.5,107,0,0,0,0,0,0,0,0,0,0,1,0,0,0,0,1,0,0,0,0,0,0,0,1,1,0,0,0,0,1,0,1,0,0,0,0,0,0,0,0,0,0,1,0,0
235,Hf1 Nb1 Ta1 Ti1 Zr1,BCC,WROUGHT,,,9.9,,,260,,,,,86.3,107,0,0,0,0,0,0,0,0,0,0,1,0,0,0,0,1,0,0,0,0,0,0,0,1,1,0,0,0,0,1,0,1,0,0,0,0,0,0,0,0,0,0,1,0,0
235,Hf1 Nb1 Ta1 Ti1 Zr1,BCC,WROUGHT,,,9.9,,,280,,,,,86.1,107,0,0,0,0,0,0,0,0,0,0,1,0,0,0,0,1,0,0,0,0,0,0,0,1,1,0,0,0,0,1,0,1,0,0,0,0,0,0,0,0,0,0,1,0,0
235,Hf1 Nb1 Ta1 Ti1 Zr1,BCC,WROUGHT,,,9.9,,,300,,,,,85.8,107,0,0,0,0,0,0,0,0,0,0,1,0,0,0,0,1,0,0,0,0,0,0,0,1,1,0,0,0,0,1,0,1,0,0,0,0,0,0,0,0,0,0,1,0,0
235,Hf1 Nb1 Ta1 Ti1 Zr1,BCC,WROUGHT,,,9.9,,,320,,,,,85.5,107,0,0,0,0,0,0,0,0,0,0,1,0,0,0,0,1,0,0,0,0,0,0,0,1,1,0,0,0,0,1,0,1,0,0,0,0,0,0,0,0,0,0,1,0,0
235,Hf1 Nb1 Ta1 Ti1 Zr1,BCC,WROUGHT,,,9.9,,,340,,,,,85.2,107,0,0,0,0,0,0,0,0,0,0,1,0,0,0,0,1,0,0,0,0,0,0,0,1,1,0,0,0,0,1,0,1,0,0,0,0,0,0,0,0,0,0,1,0,0
235,Hf1 Nb1 Ta1 Ti1 Zr1,BCC,WROUGHT,,,9.9,,,360,,,,,84.9,107,0,0,0,0,0,0,0,0,0,0,1,0,0,0,0,1,0,0,0,0,0,0,0,1,1,0,0,0,0,1,0,1,0,0,0,0,0,0,0,0,0,0,1,0,0
235,Hf1 Nb1 Ta1 Ti1 Zr1,BCC,WROUGHT,,,9.9,,,380,,,,,84.5,107,0,0,0,0,0,0,0,0,0,0,1,0,0,0,0,1,0,0,0,0,0,0,0,1,1,0,0,0,0,1,0,1,0,0,0,0,0,0,0,0,0,0,1,0,0
235,Hf1 Nb1 Ta1 Ti1 Zr1,BCC,WROUGHT,,,9.9,,,400,,,,,84.2,107,0,0,0,0,0,0,0,0,0,0,1,0,0,0,0,1,0,0,0,0,0,0,0,1,1,0,0,0,0,1,0,1,0,0,0,0,0,0,0,0,0,0,1,0,0
235,Hf1 Nb1 Ta1 Ti1 Zr1,BCC,WROUGHT,,,9.9,,,420,,,,,83.8,107,0,0,0,0,0,0,0,0,0,0,1,0,0,0,0,1,0,0,0,0,0,0,0,1,1,0,0,0,0,1,0,1,0,0,0,0,0,0,0,0,0,0,1,0,0
235,Hf1 Nb1 Ta1 Ti1 Zr1,BCC,WROUGHT,,,9.9,,,440,,,,,83.5,107,0,0,0,0,0,0,0,0,0,0,1,0,0,0,0,1,0,0,0,0,0,0,0,1,1,0,0,0,0,1,0,1,0,0,0,0,0,0,0,0,0,0,1,0,0
235,Hf1 Nb1 Ta1 Ti1 Zr1,BCC,WROUGHT,,,9.9,,,460,,,,,83.1,107,0,0,0,0,0,0,0,0,0,0,1,0,0,0,0,1,0,0,0,0,0,0,0,1,1,0,0,0,0,1,0,1,0,0,0,0,0,0,0,0,0,0,1,0,0
235,Hf1 Nb1 Ta1 Ti1 Zr1,BCC,WROUGHT,,,9.9,,,480,,,,,82.7,107,0,0,0,0,0,0,0,0,0,0,1,0,0,0,0,1,0,0,0,0,0,0,0,1,1,0,0,0,0,1,0,1,0,0,0,0,0,0,0,0,0,0,1,0,0
235,Hf1 Nb1 Ta1 Ti1 Zr1,BCC,WROUGHT,,,9.9,,,500,,,,,82.3,107,0,0,0,0,0,0,0,0,0,0,1,0,0,0,0,1,0,0,0,0,0,0,0,1,1,0,0,0,0,1,0,1,0,0,0,0,0,0,0,0,0,0,1,0,0
235,Hf1 Nb1 Ta1 Ti1 Zr1,BCC,WROUGHT,,,9.9,,,520,,,,,81.9,107,0,0,0,0,0,0,0,0,0,0,1,0,0,0,0,1,0,0,0,0,0,0,0,1,1,0,0,0,0,1,0,1,0,0,0,0,0,0,0,0,0,0,1,0,0
235,Hf1 Nb1 Ta1 Ti1 Zr1,BCC,WROUGHT,,,9.9,,,540,,,,,81.6,107,0,0,0,0,0,0,0,0,0,0,1,0,0,0,0,1,0,0,0,0,0,0,0,1,1,0,0,0,0,1,0,1,0,0,0,0,0,0,0,0,0,0,1,0,0
235,Hf1 Nb1 Ta1 Ti1 Zr1,BCC,WROUGHT,,,9.9,,,560,,,,,81.3,107,0,0,0,0,0,0,0,0,0,0,1,0,0,0,0,1,0,0,0,0,0,0,0,1,1,0,0,0,0,1,0,1,0,0,0,0,0,0,0,0,0,0,1,0,0
235,Hf1 Nb1 Ta1 Ti1 Zr1,BCC,WROUGHT,,,9.9,,,580,,,,,81,107,0,0,0,0,0,0,0,0,0,0,1,0,0,0,0,1,0,0,0,0,0,0,0,1,1,0,0,0,0,1,0,1,0,0,0,0,0,0,0,0,0,0,1,0,0
235,Hf1 Nb1 Ta1 Ti1 Zr1,BCC,WROUGHT,,,9.9,,,600,,,,,80.7,107,0,0,0,0,0,0,0,0,0,0,1,0,0,0,0,1,0,0,0,0,0,0,0,1,1,0,0,0,0,1,0,1,0,0,0,0,0,0,0,0,0,0,1,0,0
235,Hf1 Nb1 Ta1 Ti1 Zr1,BCC,WROUGHT,,,9.9,,,620,,,,,80.4,107,0,0,0,0,0,0,0,0,0,0,1,0,0,0,0,1,0,0,0,0,0,0,0,1,1,0,0,0,0,1,0,1,0,0,0,0,0,0,0,0,0,0,1,0,0
235,Hf1 Nb1 Ta1 Ti1 Zr1,BCC,WROUGHT,,,9.9,,,640,,,,,80.2,107,0,0,0,0,0,0,0,0,0,0,1,0,0,0,0,1,0,0,0,0,0,0,0,1,1,0,0,0,0,1,0,1,0,0,0,0,0,0,0,0,0,0,1,0,0
235,Hf1 Nb1 Ta1 Ti1 Zr1,BCC,WROUGHT,,,9.9,,,660,,,,,80,107,0,0,0,0,0,0,0,0,0,0,1,0,0,0,0,1,0,0,0,0,0,0,0,1,1,0,0,0,0,1,0,1,0,0,0,0,0,0,0,0,0,0,1,0,0
235,Hf1 Nb1 Ta1 Ti1 Zr1,BCC,WROUGHT,,,9.9,,,680,,,,,79.8,107,0,0,0,0,0,0,0,0,0,0,1,0,0,0,0,1,0,0,0,0,0,0,0,1,1,0,0,0,0,1,0,1,0,0,0,0,0,0,0,0,0,0,1,0,0
235,Hf1 Nb1 Ta1 Ti1 Zr1,BCC,WROUGHT,,,9.9,,,700,,,,,79.6,107,0,0,0,0,0,0,0,0,0,0,1,0,0,0,0,1,0,0,0,0,0,0,0,1,1,0,0,0,0,1,0,1,0,0,0,0,0,0,0,0,0,0,1,0,0
235,Hf1 Nb1 Ta1 Ti1 Zr1,BCC,WROUGHT,,,9.9,,,720,,,,,79.3,107,0,0,0,0,0,0,0,0,0,0,1,0,0,0,0,1,0,0,0,0,0,0,0,1,1,0,0,0,0,1,0,1,0,0,0,0,0,0,0,0,0,0,1,0,0
235,Hf1 Nb1 Ta1 Ti1 Zr1,BCC,WROUGHT,,,9.9,,,740,,,,,79,107,0,0,0,0,0,0,0,0,0,0,1,0,0,0,0,1,0,0,0,0,0,0,0,1,1,0,0,0,0,1,0,1,0,0,0,0,0,0,0,0,0,0,1,0,0
235,Hf1 Nb1 Ta1 Ti1 Zr1,BCC,WROUGHT,,,9.9,,,760,,,,,78.7,107,0,0,0,0,0,0,0,0,0,0,1,0,0,0,0,1,0,0,0,0,0,0,0,1,1,0,0,0,0,1,0,1,0,0,0,0,0,0,0,0,0,0,1,0,0
235,Hf1 Nb1 Ta1 Ti1 Zr1,BCC,WROUGHT,,,9.9,,,780,,,,,78.4,107,0,0,0,0,0,0,0,0,0,0,1,0,0,0,0,1,0,0,0,0,0,0,0,1,1,0,0,0,0,1,0,1,0,0,0,0,0,0,0,0,0,0,1,0,0
235,Hf1 Nb1 Ta1 Ti1 Zr1,BCC,WROUGHT,,,9.9,,,800,,,,,78.1,107,0,0,0,0,0,0,0,0,0,0,1,0,0,0,0,1,0,0,0,0,0,0,0,1,1,0,0,0,0,1,0,1,0,0,0,0,0,0,0,0,0,0,1,0,0
235,Hf1 Nb1 Ta1 Ti1 Zr1,BCC,WROUGHT,,,9.9,,,820,,,,,77.7,107,0,0,0,0,0,0,0,0,0,0,1,0,0,0,0,1,0,0,0,0,0,0,0,1,1,0,0,0,0,1,0,1,0,0,0,0,0,0,0,0,0,0,1,0,0
235,Hf1 Nb1 Ta1 Ti1 Zr1,BCC,WROUGHT,,,9.9,,,840,,,,,77.4,107,0,0,0,0,0,0,0,0,0,0,1,0,0,0,0,1,0,0,0,0,0,0,0,1,1,0,0,0,0,1,0,1,0,0,0,0,0,0,0,0,0,0,1,0,0
237,Co1 Cr1 Fe1 Ni1 Ti0.3,FCC,WROUGHT,90,,7.8,263,T,25,540,772,60,,,214,0,0,0,0,0,1,1,0,1,0,0,0,0,0,0,0,0,1,0,0,0,0,0,0,0.3,0,0,0,0,0,0,0,1,0,0,0,0,0,0,0,0,0,1,0,1
237,Co1 Cr1 Fe1 Ni1 Ti0.3,FCC,WROUGHT,216,,7.8,185,,,,,,,,214,0,0,0,0,0,1,1,0,1,0,0,0,0,0,0,0,0,1,0,0,0,0,0,0,0.3,0,0,0,0,0,0,0,1,0,0,0,0,0,0,0,0,0,1,0,0
237,Co0.333 Cr0.667 Fe0.667 Ni1 Ti0.2,FCC,WROUGHT,263,,7.8,197,,,,,,,,213,0,0,0,0,0,0.333,0.667,0,0.667,0,0,0,0,0,0,0,0,1,0,0,0,0,0,0,0.2,0,0,0,0,0,0,0,1,0,0,0,0,0,0,0,0,0,1,0,0
237,Co0.333 Cr0.667 Fe0.667 Ni1 Ti0.2,FCC,WROUGHT,90,,7.8,308,T,25,586,875,46,,,213,0,0,0,0,0,0.333,0.667,0,0.667,0,0,0,0,0,0,0,0,1,0,0,0,0,0,0,0.2,0,0,0,0,0,0,0,1,0,0,0,0,0,0,0,0,0,1,0,1
237,Cr0.5 Fe0.5 Ni1 Ti0.15,FCC,WROUGHT,90,,7.8,335,T,25,672,982,37,,,212,0,0,0,0,0,0,0.5,0,0.5,0,0,0,0,0,0,0,0,1,0,0,0,0,0,0,0.15,0,0,0,0,0,0,0,1,0,0,0,0,0,0,0,0,0,1,0,1
237,Cr0.5 Fe0.5 Ni1 Ti0.15,FCC,WROUGHT,324,,7.8,204,,,,,,,,212,0,0,0,0,0,0,0.5,0,0.5,0,0,0,0,0,0,0,0,1,0,0,0,0,0,0,0.15,0,0,0,0,0,0,0,1,0,0,0,0,0,0,0,0,0,1,0,0
238,Nb1 Ta1 Ti1,BCC,WROUGHT,,,10,,C,20,573,,,,,136,0,0,0,0,0,0,0,0,0,0,0,0,0,0,0,1,0,0,0,0,0,0,0,1,1,0,0,0,0,0,0,1,0,0,0,0,0,0,0,0,0,0,1,1,0
238,Nb1 Ta1 Ti1,BCC,WROUGHT,,,10,,C,100,486,,,,,136,0,0,0,0,0,0,0,0,0,0,0,0,0,0,0,1,0,0,0,0,0,0,0,1,1,0,0,0,0,0,0,1,0,0,0,0,0,0,0,0,0,0,1,1,0
238,Nb1 Ta1 Ti1,BCC,WROUGHT,,,10,,C,200,378,,,,,136,0,0,0,0,0,0,0,0,0,0,0,0,0,0,0,1,0,0,0,0,0,0,0,1,1,0,0,0,0,0,0,1,0,0,0,0,0,0,0,0,0,0,1,1,0
238,Nb1 Ta1 Ti1,BCC,WROUGHT,,,10,,C,300,314,,,,,136,0,0,0,0,0,0,0,0,0,0,0,0,0,0,0,1,0,0,0,0,0,0,0,1,1,0,0,0,0,0,0,1,0,0,0,0,0,0,0,0,0,0,1,1,0
238,Nb1 Ta1 Ti1,BCC,WROUGHT,,,10,,C,400,232,,,,,136,0,0,0,0,0,0,0,0,0,0,0,0,0,0,0,1,0,0,0,0,0,0,0,1,1,0,0,0,0,0,0,1,0,0,0,0,0,0,0,0,0,0,1,1,0
238,Nb1 Ta1 Ti1,BCC,WROUGHT,,,10,,C,600,222,,,,,136,0,0,0,0,0,0,0,0,0,0,0,0,0,0,0,1,0,0,0,0,0,0,0,1,1,0,0,0,0,0,0,1,0,0,0,0,0,0,0,0,0,0,1,1,0
238,Nb1 Ta1 Ti1,BCC,WROUGHT,,,10,,C,800,210,,,,,136,0,0,0,0,0,0,0,0,0,0,0,0,0,0,0,1,0,0,0,0,0,0,0,1,1,0,0,0,0,0,0,1,0,0,0,0,0,0,0,0,0,0,1,1,0
238,Nb1 Ta1 Ti1,BCC,WROUGHT,,,10,,C,1000,160,,,,,136,0,0,0,0,0,0,0,0,0,0,0,0,0,0,0,1,0,0,0,0,0,0,0,1,1,0,0,0,0,0,0,1,0,0,0,0,0,0,0,0,0,0,1,1,0
238,Al1 Nb1 Ta1 Ti1,BCC,CAST,,,8.2,,C,20,1152,,,,,120,0,1,0,0,0,0,0,0,0,0,0,0,0,0,0,1,0,0,0,0,0,0,0,1,1,0,0,0,0,0,0,1,0,0,0,0,0,0,0,1,0,0,0,1,0
238,Al1 Nb1 Ta1 Ti1,BCC,CAST,,,8.2,,C,200,740,,,,,120,0,1,0,0,0,0,0,0,0,0,0,0,0,0,0,1,0,0,0,0,0,0,0,1,1,0,0,0,0,0,0,1,0,0,0,0,0,0,0,1,0,0,0,1,0
238,Al1 Nb1 Ta1 Ti1,BCC,CAST,,,8.2,,C,100,740,,,,,120,0,1,0,0,0,0,0,0,0,0,0,0,0,0,0,1,0,0,0,0,0,0,0,1,1,0,0,0,0,0,0,1,0,0,0,0,0,0,0,1,0,0,0,1,0
238,Mo1 Nb1 Ta1 Ti1,BCC,ANNEAL,,,10,,C,20,1210,,,,,179,0,0,0,0,0,0,0,0,0,0,0,0,0,0,1,1,0,0,0,0,0,0,0,1,1,0,0,0,0,0,0,1,0,0,0,0,0,0,1,0,0,0,0,1,0
238,Mo1 Nb1 Ta1 Ti1,BCC,ANNEAL,,,10,,C,60,1071,,,,,179,0,0,0,0,0,0,0,0,0,0,0,0,0,0,1,1,0,0,0,0,0,0,0,1,1,0,0,0,0,0,0,1,0,0,0,0,0,0,1,0,0,0,0,1,0
238,Mo1 Nb1 Ta1 Ti1,BCC,ANNEAL,,,10,,C,100,1029,,,,,179,0,0,0,0,0,0,0,0,0,0,0,0,0,0,1,1,0,0,0,0,0,0,0,1,1,0,0,0,0,0,0,1,0,0,0,0,0,0,1,0,0,0,0,1,0
238,Mo1 Nb1 Ta1 Ti1,BCC,ANNEAL,,,10,,C,200,868,,,,,179,0,0,0,0,0,0,0,0,0,0,0,0,0,0,1,1,0,0,0,0,0,0,0,1,1,0,0,0,0,0,0,1,0,0,0,0,0,0,1,0,0,0,0,1,0
238,Mo1 Nb1 Ta1 Ti1,BCC,ANNEAL,,,10,,C,300,732,,,,,179,0,0,0,0,0,0,0,0,0,0,0,0,0,0,1,1,0,0,0,0,0,0,0,1,1,0,0,0,0,0,0,1,0,0,0,0,0,0,1,0,0,0,0,1,0
238,Mo1 Nb1 Ta1 Ti1,BCC,ANNEAL,,,10,,C,400,685,,,,,179,0,0,0,0,0,0,0,0,0,0,0,0,0,0,1,1,0,0,0,0,0,0,0,1,1,0,0,0,0,0,0,1,0,0,0,0,0,0,1,0,0,0,0,1,0
238,Mo1 Nb1 Ta1 Ti1,BCC,ANNEAL,,,10,,C,600,593,,,,,179,0,0,0,0,0,0,0,0,0,0,0,0,0,0,1,1,0,0,0,0,0,0,0,1,1,0,0,0,0,0,0,1,0,0,0,0,0,0,1,0,0,0,0,1,0
238,Mo1 Nb1 Ta1 Ti1,BCC,ANNEAL,,,10,,C,800,564,,,,,179,0,0,0,0,0,0,0,0,0,0,0,0,0,0,1,1,0,0,0,0,0,0,0,1,1,0,0,0,0,0,0,1,0,0,0,0,0,0,1,0,0,0,0,1,0
238,Mo1 Nb1 Ta1 Ti1,BCC,ANNEAL,,,10,,C,1000,539,,,,,179,0,0,0,0,0,0,0,0,0,0,0,0,0,0,1,1,0,0,0,0,0,0,0,1,1,0,0,0,0,0,0,1,0,0,0,0,0,0,1,0,0,0,0,1,0
238,Nb1 Ta1 Ti1 W1,BCC,ANNEAL,,,12.1,,C,20,1054,,,,,198,0,0,0,0,0,0,0,0,0,0,0,0,0,0,0,1,0,0,0,0,0,0,0,1,1,0,1,0,0,0,0,1,0,0,0,0,0,0,1,0,0,0,0,1,0
238,Nb1 Ta1 Ti1 W1,BCC,ANNEAL,,,12.1,,C,100,968,,,,,198,0,0,0,0,0,0,0,0,0,0,0,0,0,0,0,1,0,0,0,0,0,0,0,1,1,0,1,0,0,0,0,1,0,0,0,0,0,0,1,0,0,0,0,1,0
238,Nb1 Ta1 Ti1 W1,BCC,ANNEAL,,,12.1,,C,200,869,,,,,198,0,0,0,0,0,0,0,0,0,0,0,0,0,0,0,1,0,0,0,0,0,0,0,1,1,0,1,0,0,0,0,1,0,0,0,0,0,0,1,0,0,0,0,1,0
238,Nb1 Ta1 Ti1 W1,BCC,ANNEAL,,,12.1,,C,300,754,,,,,198,0,0,0,0,0,0,0,0,0,0,0,0,0,0,0,1,0,0,0,0,0,0,0,1,1,0,1,0,0,0,0,1,0,0,0,0,0,0,1,0,0,0,0,1,0
238,Nb1 Ta1 Ti1 W1,BCC,ANNEAL,,,12.1,,C,400,627,,,,,198,0,0,0,0,0,0,0,0,0,0,0,0,0,0,0,1,0,0,0,0,0,0,0,1,1,0,1,0,0,0,0,1,0,0,0,0,0,0,1,0,0,0,0,1,0
238,Nb1 Ta1 Ti1 W1,BCC,ANNEAL,,,12.1,,C,600,596,,,,,198,0,0,0,0,0,0,0,0,0,0,0,0,0,0,0,1,0,0,0,0,0,0,0,1,1,0,1,0,0,0,0,1,0,0,0,0,0,0,1,0,0,0,0,1,0
238,Nb1 Ta1 Ti1 W1,BCC,ANNEAL,,,12.1,,C,800,564,,,,,198,0,0,0,0,0,0,0,0,0,0,0,0,0,0,0,1,0,0,0,0,0,0,0,1,1,0,1,0,0,0,0,1,0,0,0,0,0,0,1,0,0,0,0,1,0
238,Nb1 Ta1 Ti1 W1,BCC,ANNEAL,,,12.1,,C,1000,459,,,,,198,0,0,0,0,0,0,0,0,0,0,0,0,0,0,0,1,0,0,0,0,0,0,0,1,1,0,1,0,0,0,0,1,0,0,0,0,0,0,1,0,0,0,0,1,0
238,Hf1 Nb1 Ta1 Ti1,BCC,ANNEAL,,,10.9,,C,20,860,,,,,119,0,0,0,0,0,0,0,0,0,0,1,0,0,0,0,1,0,0,0,0,0,0,0,1,1,0,0,0,0,0,0,1,0,0,0,0,0,0,1,0,0,0,0,1,0
238,Hf1 Nb1 Ta1 Ti1,BCC,ANNEAL,,,10.9,,C,20,834,,,,,119,0,0,0,0,0,0,0,0,0,0,1,0,0,0,0,1,0,0,0,0,0,0,0,1,1,0,0,0,0,0,0,1,0,0,0,0,0,0,1,0,0,0,0,1,0
238,Hf1 Nb1 Ta1 Ti1,BCC,ANNEAL,,,10.9,,C,200,610,,,,,119,0,0,0,0,0,0,0,0,0,0,1,0,0,0,0,1,0,0,0,0,0,0,0,1,1,0,0,0,0,0,0,1,0,0,0,0,0,0,1,0,0,0,0,1,0
238,Hf1 Nb1 Ta1 Ti1,BCC,ANNEAL,,,10.9,,C,600,473,,,,,119,0,0,0,0,0,0,0,0,0,0,1,0,0,0,0,1,0,0,0,0,0,0,0,1,1,0,0,0,0,0,0,1,0,0,0,0,0,0,1,0,0,0,0,1,0
238,Cr1 Mo1 Nb1 Ti1,BCC,ANNEAL,,,7.6,,C,20,1630,,,,,196,0,0,0,0,0,0,1,0,0,0,0,0,0,0,1,1,0,0,0,0,0,0,0,0,1,0,0,0,0,0,0,1,0,0,0,0,0,0,1,0,0,0,0,1,0
238,Cr1 Mo1 Nb1 Ti1,BCC,ANNEAL,,,7.6,,C,200,1268,,,,,196,0,0,0,0,0,0,1,0,0,0,0,0,0,0,1,1,0,0,0,0,0,0,0,0,1,0,0,0,0,0,0,1,0,0,0,0,0,0,1,0,0,0,0,1,0
238,Cr1 Mo1 Nb1 Ti1,BCC,ANNEAL,,,7.6,,C,400,1115,,,,,196,0,0,0,0,0,0,1,0,0,0,0,0,0,0,1,1,0,0,0,0,0,0,0,0,1,0,0,0,0,0,0,1,0,0,0,0,0,0,1,0,0,0,0,1,0
238,Cr1 Mo1 Nb1 Ti1,BCC,ANNEAL,,,7.6,,C,600,1062,,,,,196,0,0,0,0,0,0,1,0,0,0,0,0,0,0,1,1,0,0,0,0,0,0,0,0,1,0,0,0,0,0,0,1,0,0,0,0,0,0,1,0,0,0,0,1,0
238,Cr1 Mo1 Nb1 Ti1,BCC,ANNEAL,,,7.6,,C,800,1058,,,,,196,0,0,0,0,0,0,1,0,0,0,0,0,0,0,1,1,0,0,0,0,0,0,0,0,1,0,0,0,0,0,0,1,0,0,0,0,0,0,1,0,0,0,0,1,0
238,Cr1 Mo1 Ta1 Ti1,BCC+Laves,ANNEAL,,,9.9,,C,20,1795,,,,,,0,0,0,0,0,0,1,0,0,0,0,0,0,0,1,0,0,0,0,0,0,0,0,1,1,0,0,0,0,0,0,1,0,0,0,0,1,0,1,0,0,0,0,1,0
238,Cr1 Mo1 Ta1 Ti1,BCC+Laves,ANNEAL,,,9.9,,C,100,1506,,,,,,0,0,0,0,0,0,1,0,0,0,0,0,0,0,1,0,0,0,0,0,0,0,0,1,1,0,0,0,0,0,0,1,0,0,0,0,1,0,1,0,0,0,0,1,0
238,Cr1 Mo1 Ta1 Ti1,BCC+Laves,ANNEAL,,,9.9,,C,200,1266,,,,,,0,0,0,0,0,0,1,0,0,0,0,0,0,0,1,0,0,0,0,0,0,0,0,1,1,0,0,0,0,0,0,1,0,0,0,0,1,0,1,0,0,0,0,1,0
238,Cr1 Mo1 Ta1 Ti1,BCC+Laves,ANNEAL,,,9.9,,C,300,1183,,,,,,0,0,0,0,0,0,1,0,0,0,0,0,0,0,1,0,0,0,0,0,0,0,0,1,1,0,0,0,0,0,0,1,0,0,0,0,1,0,1,0,0,0,0,1,0
238,Cr1 Mo1 Ta1 Ti1,BCC+Laves,ANNEAL,,,9.9,,C,400,1175,,,,,,0,0,0,0,0,0,1,0,0,0,0,0,0,0,1,0,0,0,0,0,0,0,0,1,1,0,0,0,0,0,0,1,0,0,0,0,1,0,1,0,0,0,0,1,0
238,Cr1 Mo1 Ta1 Ti1,BCC+Laves,ANNEAL,,,9.9,,C,600,1162,,,,,,0,0,0,0,0,0,1,0,0,0,0,0,0,0,1,0,0,0,0,0,0,0,0,1,1,0,0,0,0,0,0,1,0,0,0,0,1,0,1,0,0,0,0,1,0
238,Cr1 Mo1 Ta1 Ti1,BCC+Laves,ANNEAL,,,9.9,,C,800,1162,,,,,,0,0,0,0,0,0,1,0,0,0,0,0,0,0,1,0,0,0,0,0,0,0,0,1,1,0,0,0,0,0,0,1,0,0,0,0,1,0,1,0,0,0,0,1,0
238,Cr1 Mo1 Ta1 Ti1,BCC+Laves,ANNEAL,,,9.9,,C,1000,1159,,,,,,0,0,0,0,0,0,1,0,0,0,0,0,0,0,1,0,0,0,0,0,0,0,0,1,1,0,0,0,0,0,0,1,0,0,0,0,1,0,1,0,0,0,0,1,0
239,Hf0.25 Ti1 V0.5 Zr0.5,BCC,CAST,,,6.5,338.3,C,25,1160,,50,,,100,0,0,0,0,0,0,0,0,0,0,0.25,0,0,0,0,0,0,0,0,0,0,0,0,0,1,0.5,0,0,0,0.5,0,1,0,0,0,0,0,0,0,1,0,0,0,1,0
