Repository: CovJus01/high-entropy-alloys-project

# High Entropy Alloys

### An analysis of High entropy alloys using PCA, K-prototypes and ANNs

## Repo Structure
The repo is stuctured by seperating the data, figures and the source code into different folders. The source code can be found under the "src" folder and contains the various scripts used for this project.
The data folder contains both the original and parsed versions of our dataset. The figures folder contains various figures generated throughout the analysis seperated into 3 folders. "PCA" corresponds to the
figures related to the PCA analysis we conducted. "ANN" corresponds to the figures related to the Large ANN.

File: data/High_Entropy_Alloy_Parsed.csv (part 6 of 6)
IDENTIFIER: Reference ID,FORMULA,Microstructure,Processing method,grain size,Exp. Density,Calculated Density,HV,Type of test,Test temperature,YS,UTS,Elongation,Elongation plastic,Exp. Young modulus,Calculated Young modulus,Ag,Al,B,C,Ca,Co,Cr,Cu,Fe,Ga,Hf,Li,Mg,Mn,Mo,Nb,Nd,Ni,Pd,Re,Sc,Si,Sn,Ta,Ti,V,W,Y,Zn,Zr,B2,BCC,FCC,Sec.,HCP,L12,Laves,Other,ANNEAL,CAST,OTHER,POWDER,WROUGHT,C_test,T_test
239,Hf0.25 Ti1 V0.5 Zr0.5,BCC,CAST,,,6.5,338.3,C,600,405,,50,,,100,0,0,0,0,0,0,0,0,0,0,0.25,0,0,0,0,0,0,0,0,0,0,0,0,0,1,0.5,0,0,0,0.5,0,1,0,0,0,0,0,0,0,1,0,0,0,1,0
239,Hf0.25 Ti1 V0.5 Zr0.5,BCC,CAST,,,6.5,338.3,C,800,85,,50,,,100,0,0,0,0,0,0,0,0,0,0,0.25,0,0,0,0,0,0,0,0,0,0,0,0,0,1,0.5,0,0,0,0.5,0,1,0,0,0,0,0,0,0,1,0,0,0,1,0
239,Hf0.25 Nb0.125 Ti1 V0.5 Zr0.5,BCC,CAST,,,6.6,332.4,C,25,1115,,50,,,100,0,0,0,0,0,0,0,0,0,0,0.25,0,0,0,0,0.125,0,0,0,0,0,0,0,0,1,0.5,0,0,0,0.5,0,1,0,0,0,0,0,0,0,1,0,0,0,1,0
239,Hf0.25 Nb0.25 Ti1 V0.5 Zr0.5,BCC,CAST,,,6.7,322.5,C,25,1065,,50,,,100,0,0,0,0,0,0,0,0,0,0,0.25,0,0,0,0,0.25,0,0,0,0,0,0,0,0,1,0.5,0,0,0,0.5,0,1,0,0,0,0,0,0,0,1,0,0,0,1,0
239,Hf0.25 Nb0.25 Ti1 V0.5 Zr0.5,BCC,CAST,,,6.7,322.5,C,600,718,,50,,,100,0,0,0,0,0,0,0,0,0,0,0.25,0,0,0,0,0.25,0,0,0,0,0,0,0,0,1,0.5,0,0,0,0.5,0,1,0,0,0,0,0,0,0,1,0,0,0,1,0
239,Hf0.25 Nb0.25 Ti1 V0.5 Zr0.5,BCC,CAST,,,6.7,322.5,C,800,135,,50,,,100,0,0,0,0,0,0,0,0,0,0,0.25,0,0,0,0,0.25,0,0,0,0,0,0,0,0,1,0.5,0,0,0,0.5,0,1,0,0,0,0,0,0,0,1,0,0,0,1,0
239,Hf0.25 Nb0.375 Ti1 V0.5 Zr0.5,BCC,CAST,,,6.8,318.9,C,25,1025,,50,,,100,0,0,0,0,0,0,0,0,0,0,0.25,0,0,0,0,0.375,0,0,0,0,0,0,0,0,1,0.5,0,0,0,0.5,0,1,0,0,0,0,0,0,0,1,0,0,0,1,0
239,Hf0.25 Nb0.5 Ti1 V0.5 Zr0.5,BCC,CAST,,,6.9,310.4,C,25,980,,50,,,101,0,0,0,0,0,0,0,0,0,0,0.25,0,0,0,0,0.5,0,0,0,0,0,0,0,0,1,0.5,0,0,0,0.5,0,1,0,0,0,0,0,0,0,1,0,0,0,1,0
239,Hf0.25 Nb0.5 Ti1 V0.5 Zr0.5,BCC,CAST,,,6.9,310.4,C,600,859,,50,,,101,0,0,0,0,0,0,0,0,0,0,0.25,0,0,0,0,0.5,0,0,0,0,0,0,0,0,1,0.5,0,0,0,0.5,0,1,0,0,0,0,0,0,0,1,0,0,0,1,0
239,Hf0.25 Nb0.5 Ti1 V0.5 Zr0.5,BCC,CAST,,,6.9,310.4,C,800,195,,50,,,101,0,0,0,0,0,0,0,0,0,0,0.25,0,0,0,0,0.5,0,0,0,0,0,0,0,0,1,0.5,0,0,0,0.5,0,1,0,0,0,0,0,0,0,1,0,0,0,1,0
240,Cr1 Cu1 Fe1 Mn1 Ni1,Other,WROUGHT,,,8.1,398,T,25,1190,1300,4.3,,,,0,0,0,0,0,0,1,1,1,0,0,0,0,1,0,0,0,1,0,0,0,0,0,0,0,0,0,0,0,0,0,0,0,0,0,0,0,1,0,0,0,0,1,0,1
240,Cr1 Cu1 Fe1 Mn1 Ni1,Other,WROUGHT,1.4,,8.1,367,T,25,1170,1270,10.7,,,,0,0,0,0,0,0,1,1,1,0,0,0,0,1,0,0,0,1,0,0,0,0,0,0,0,0,0,0,0,0,0,0,0,0,0,0,0,1,0,0,0,0,1,0,1
240,Cr1 Cu1 Fe1 Mn1 Ni1,Other,WROUGHT,1.5,,8.1,312,T,25,1030,1190,11.4,,,,0,0,0,0,0,0,1,1,1,0,0,0,0,1,0,0,0,1,0,0,0,0,0,0,0,0,0,0,0,0,0,0,0,0,0,0,0,1,0,0,0,0,1,0,1
240,Cr1 Cu1 Fe1 Mn1 Ni1,Other,WROUGHT,1.9,,8.1,271,T,25,970,1110,12.1,,,,0,0,0,0,0,0,1,1,1,0,0,0,0,1,0,0,0,1,0,0,0,0,0,0,0,0,0,0,0,0,0,0,0,0,0,0,0,1,0,0,0,0,1,0,1
240,Cr1 Cu1 Fe1 Mn1 Ni1,Other,WROUGHT,2.2,,8.1,183,T,25,850,960,14.3,,,,0,0,0,0,0,0,1,1,1,0,0,0,0,1,0,0,0,1,0,0,0,0,0,0,0,0,0,0,0,0,0,0,0,0,0,0,0,1,0,0,0,0,1,0,1
240,Cr1 Cu1 Fe1 Mn1 Ni1,Other,WROUGHT,6.5,,8.1,162,T,25,470,640,34.8,,,,0,0,0,0,0,0,1,1,1,0,0,0,0,1,0,0,0,1,0,0,0,0,0,0,0,0,0,0,0,0,0,0,0,0,0,0,0,1,0,0,0,0,1,0,1
241,Co0.476 Cr0.476 Fe0.476 Nb0.095 Ni1,FCC+Laves,CAST,,,8.3,,T,25,170,537,32,,,,0,0,0,0,0,0.476,0.476,0,0.476,0,0,0,0,0,0,0.095,0,1,0,0,0,0,0,0,0,0,0,0,0,0,0,0,1,0,0,0,1,0,0,1,0,0,0,0,1
241,Co0.476 Cr0.476 Fe0.476 Nb0.19 Ni1,FCC+Laves,CAST,,,8.4,,T,25,640,840,7,,,,0,0,0,0,0,0.476,0.476,0,0.476,0,0,0,0,0,0,0.19,0,1,0,0,0,0,0,0,0,0,0,0,0,0,0,0,1,0,0,0,1,0,0,1,0,0,0,0,1
241,Co0.476 Cr0.476 Fe0.476 Nb0.095 Ni1,FCC+Laves+Sec.,ANNEAL,,,8.3,,T,25,560,860,19,,,,0,0,0,0,0,0.476,0.476,0,0.476,0,0,0,0,0,0,0.095,0,1,0,0,0,0,0,0,0,0,0,0,0,0,0,0,1,1,0,0,1,0,1,0,0,0,0,0,1
241,Co0.476 Cr0.476 Fe0.476 Nb0.19 Ni1,FCC+Laves,ANNEAL,,,8.4,,T,25,,,3,,,,0,0,0,0,0,0.476,0.476,0,0.476,0,0,0,0,0,0,0.19,0,1,0,0,0,0,0,0,0,0,0,0,0,0,0,0,1,0,0,0,1,0,1,0,0,0,0,0,1
242,C0.053 Co1 Cr1 Fe1 Mn1 Ni1,FCC+Sec.,ANNEAL,,,8,345,C,800,,,,,,,0,0,0,0.053,0,1,1,0,1,0,0,0,0,1,0,0,0,1,0,0,0,0,0,0,0,0,0,0,0,0,0,0,1,1,0,0,0,0,1,0,0,0,0,1,0
242,C0.053 Co1 Cr1 Fe1 Mn1 Ni1,FCC+Sec.,ANNEAL,,,8,285,C,1000,,,,,,,0,0,0,0.053,0,1,1,0,1,0,0,0,0,1,0,0,0,1,0,0,0,0,0,0,0,0,0,0,0,0,0,0,1,1,0,0,0,0,1,0,0,0,0,1,0
243,Al1 Co1 Cr1 Fe1 Ni1,BCC+FCC,POWDER,10.21,,6.7,550,C,25,1221.1,,30,23.2,,,0,1,0,0,0,1,1,0,1,0,0,0,0,0,0,0,0,1,0,0,0,0,0,0,0,0,0,0,0,0,0,1,1,0,0,0,0,0,0,0,0,1,0,1,0
243,Al1 Co1 Cr1 Fe1 Ni1,BCC+FCC,POWDER,15.68,,6.7,510,C,25,1186.7,,33,26.5,,,0,1,0,0,0,1,1,0,1,0,0,0,0,0,0,0,0,1,0,0,0,0,0,0,0,0,0,0,0,0,0,1,1,0,0,0,0,0,0,0,0,1,0,1,0
243,Al1 Co1 Cr1 Fe1 Ni1,BCC+FCC,POWDER,16.7,,6.7,503,C,25,1112.9,,30,21.4,,,0,1,0,0,0,1,1,0,1,0,0,0,0,0,0,0,0,1,0,0,0,0,0,0,0,0,0,0,0,0,0,1,1,0,0,0,0,0,0,0,0,1,0,1,0
244,Cr1 Mo1 Nb1 Ti1 W1,BCC+Laves,POWDER,,,9.9,,C,25,2500,,10,,,,0,0,0,0,0,0,1,0,0,0,0,0,0,0,1,1,0,0,0,0,0,0,0,0,1,0,1,0,0,0,0,1,0,0,0,0,1,0,0,0,0,1,0,1,0
244,Cr1 Mo1 Nb1 Ti1 W1,BCC+Laves,POWDER,,,9.9,,C,25,1260,,4.8,,,,0,0,0,0,0,0,1,0,0,0,0,0,0,0,1,1,0,0,0,0,0,0,0,0,1,0,1,0,0,0,0,1,0,0,0,0,1,0,0,0,0,1,0,1,0
244,Cr1 Mo1 Nb1 Ti1 W1,BCC+Laves,POWDER,,,9.9,,C,25,1630,,4.85,,,,0,0,0,0,0,0,1,0,0,0,0,0,0,0,1,1,0,0,0,0,0,0,0,0,1,0,1,0,0,0,0,1,0,0,0,0,1,0,0,0,0,1,0,1,0
244,Cr1 Mo1 Nb1 Ti1 W1,BCC+Laves,POWDER,,,9.9,,C,25,2030,,4.3,,,,0,0,0,0,0,0,1,0,0,0,0,0,0,0,1,1,0,0,0,0,0,0,0,0,1,0,1,0,0,0,0,1,0,0,0,0,1,0,0,0,0,1,0,1,0
244,Cr1 Mo1 Nb1 Ti1 W1,BCC+Laves,POWDER,,,9.9,,C,25,1920,,5,,,,0,0,0,0,0,0,1,0,0,0,0,0,0,0,1,1,0,0,0,0,0,0,0,0,1,0,1,0,0,0,0,1,0,0,0,0,1,0,0,0,0,1,0,1,0
246,Al1 Co1 Cr1 Fe1 Ni1,BCC+B2,POWDER,,,6.7,,C,25,,,,,,,0,1,0,0,0,1,1,0,1,0,0,0,0,0,0,0,0,1,0,0,0,0,0,0,0,0,0,0,0,0,1,1,0,0,0,0,0,0,0,0,0,1,0,1,0
246,Al1 Co1 Cr1 Fe1 Ni1,BCC+B2,POWDER,,,6.7,,C,25,,,,,,,0,1,0,0,0,1,1,0,1,0,0,0,0,0,0,0,0,1,0,0,0,0,0,0,0,0,0,0,0,0,1,1,0,0,0,0,0,0,0,0,0,1,0,1,0
246,Al1 Co1 Cr1 Fe1 Ni1,BCC+B2+FCC,POWDER,,,6.7,,C,25,,,,,,,0,1,0,0,0,1,1,0,1,0,0,0,0,0,0,0,0,1,0,0,0,0,0,0,0,0,0,0,0,0,1,1,1,0,0,0,0,0,0,0,0,1,0,1,0
246,Al1 Co1 Cr1 Fe1 Ni1,BCC+B2+FCC,POWDER,,,6.7,,C,25,,,,,,,0,1,0,0,0,1,1,0,1,0,0,0,0,0,0,0,0,1,0,0,0,0,0,0,0,0,0,0,0,0,1,1,1,0,0,0,0,0,0,0,0,1,0,1,0
246,Al1 Co1 Cr1 Fe1 Ni1,BCC+B2+FCC,POWDER,,,6.7,,C,25,520,,,,,,0,1,0,0,0,1,1,0,1,0,0,0,0,0,0,0,0,1,0,0,0,0,0,0,0,0,0,0,0,0,1,1,1,0,0,0,0,0,0,0,0,1,0,1,0
246,Al1 Co1 Cr1 Fe1 Ni1,BCC+B2+FCC,POWDER,,,6.7,,C,25,1150,,,,,,0,1,0,0,0,1,1,0,1,0,0,0,0,0,0,0,0,1,0,0,0,0,0,0,0,0,0,0,0,0,1,1,1,0,0,0,0,0,0,0,0,1,0,1,0
246,Al1 Co1 Cr1 Fe1 Ni1,BCC+B2+FCC,POWDER,,,6.7,,C,25,1287,,,,,,0,1,0,0,0,1,1,0,1,0,0,0,0,0,0,0,0,1,0,0,0,0,0,0,0,0,0,0,0,0,1,1,1,0,0,0,0,0,0,0,0,1,0,1,0
246,Al1 Co1 Cr1 Fe1 Ni1,BCC+B2+FCC,POWDER,,,6.7,,C,25,1286,,,,,,0,1,0,0,0,1,1,0,1,0,0,0,0,0,0,0,0,1,0,0,0,0,0,0,0,0,0,0,0,0,1,1,1,0,0,0,0,0,0,0,0,1,0,1,0
246,Al1 Co1 Cr1 Fe1 Ni1,BCC+B2+FCC,POWDER,,,6.7,,C,25,1390,,,,,,0,1,0,0,0,1,1,0,1,0,0,0,0,0,0,0,0,1,0,0,0,0,0,0,0,0,0,0,0,0,1,1,1,0,0,0,0,0,0,0,0,1,0,1,0
246,Al1 Co1 Cr1 Fe1 Ni1,BCC+B2+FCC,POWDER,,,6.7,,C,25,1626,,,,,,0,1,0,0,0,1,1,0,1,0,0,0,0,0,0,0,0,1,0,0,0,0,0,0,0,0,0,0,0,0,1,1,1,0,0,0,0,0,0,0,0,1,0,1,0
247,Cr1 Fe1 Mn1 Ni1,FCC,,,,7.8,,,,,,,,,222,0,0,0,0,0,0,1,0,1,0,0,0,0,1,0,0,0,1,0,0,0,0,0,0,0,0,0,0,0,0,0,0,1,0,0,0,0,0,0,0,0,0,0,0,0
248,Co0.25 Cr0.25 Fe1 Mn1,FCC,CAST,,,7.7,,T,25,213,471,55.7,,,212,0,0,0,0,0,0.25,0.25,0,1,0,0,0,0,1,0,0,0,0,0,0,0,0,0,0,0,0,0,0,0,0,0,0,1,0,0,0,0,0,0,1,0,0,0,0,1
248,Co0.25 Cr0.25 Fe1 Mn1,FCC,CAST,,,7.7,,T,25,393,634,26.5,,,212,0,0,0,0,0,0.25,0.25,0,1,0,0,0,0,1,0,0,0,0,0,0,0,0,0,0,0,0,0,0,0,0,0,0,1,0,0,0,0,0,0,1,0,0,0,0,1
248,Co0.25 Cr0.25 Fe1 Mn1,FCC,WROUGHT,,,7.7,,T,25,792,1055,22.6,,,212,0,0,0,0,0,0.25,0.25,0,1,0,0,0,0,1,0,0,0,0,0,0,0,0,0,0,0,0,0,0,0,0,0,0,1,0,0,0,0,0,0,0,0,0,1,0,1
248,Co0.25 Cr0.25 Fe1 Mn1,FCC,WROUGHT,18,,7.7,,T,25,559,1004,33.9,,,212,0,0,0,0,0,0.25,0.25,0,1,0,0,0,0,1,0,0,0,0,0,0,0,0,0,0,0,0,0,0,0,0,0,0,1,0,0,0,0,0,0,0,0,0,1,0,1
248,Co0.25 Cr0.25 Fe1 Mn1,FCC,WROUGHT,32,,7.7,,T,25,512,978,55.3,,,212,0,0,0,0,0,0.25,0.25,0,1,0,0,0,0,1,0,0,0,0,0,0,0,0,0,0,0,0,0,0,0,0,0,0,1,0,0,0,0,0,0,0,0,0,1,0,1
248,Co0.25 Cr0.25 Fe1 Mn1,FCC,WROUGHT,63,,7.7,,T,25,476,947,69.4,,,212,0,0,0,0,0,0.25,0.25,0,1,0,0,0,0,1,0,0,0,0,0,0,0,0,0,0,0,0,0,0,0,0,0,0,1,0,0,0,0,0,0,0,0,0,1,0,1
249,Co1 Cr1 Fe1 Mn1 Ni1,FCC,WROUGHT,,,8,,T,25,353,635,,43,,220,0,0,0,0,0,1,1,0,1,0,0,0,0,1,0,0,0,1,0,0,0,0,0,0,0,0,0,0,0,0,0,0,1,0,0,0,0,0,0,0,0,0,1,0,1
249,C0.041 Co1 Cr1 Fe1 Mn1 Nb0.041 Ni1,FCC+Sec.,WROUGHT,,,8,,T,25,732,911,,32,,,0,0,0,0.041,0,1,1,0,1,0,0,0,0,1,0,0.041,0,1,0,0,0,0,0,0,0,0,0,0,0,0,0,0,1,1,0,0,0,0,0,0,0,0,1,0,1
250,Al0.5 Nb1 Ta0.5 Ti1 Zr1,BCC+HCP,WROUGHT,,,7.3,,C,25,1500,,6,,,,0,0.5,0,0,0,0,0,0,0,0,0,0,0,0,0,1,0,0,0,0,0,0,0,0.5,1,0,0,0,0,1,0,1,0,0,1,0,0,0,0,0,0,0,1,1,0
250,Al0.5 Nb1 Ta0.5 Ti1 Zr1,BCC,POWDER,,,7.3,,,,,,,,,102,0,0.5,0,0,0,0,0,0,0,0,0,0,0,0,0,1,0,0,0,0,0,0,0,0.5,1,0,0,0,0,1,0,1,0,0,0,0,0,0,0,0,0,1,0,0,0
250,Al0.5 Nb1 Ta0.5 Ti1 Zr1,BCC+HCP,WROUGHT,,,7.3,,C,25,1200,,8,,,,0,0.5,0,0,0,0,0,0,0,0,0,0,0,0,0,1,0,0,0,0,0,0,0,0.5,1,0,0,0,0,1,0,1,0,0,1,0,0,0,0,0,0,0,1,1,0
250,Al0.5 Nb1 Ta0.5 Ti1 Zr1,BCC+HCP,WROUGHT,,,7.3,,C,25,2100,,12,,,,0,0.5,0,0,0,0,0,0,0,0,0,0,0,0,0,1,0,0,0,0,0,0,0,0.5,1,0,0,0,0,1,0,1,0,0,1,0,0,0,0,0,0,0,1,1,0
250,Al0.5 Nb1 Ta0.5 Ti1 Zr1,BCC+HCP,WROUGHT,,,7.3,,C,25,1740,,20,,,,0,0.5,0,0,0,0,0,0,0,0,0,0,0,0,0,1,0,0,0,0,0,0,0,0.5,1,0,0,0,0,1,0,1,0,0,1,0,0,0,0,0,0,0,1,1,0
250,Al0.5 Nb1 Ta0.5 Ti1 Zr1,BCC+HCP,WROUGHT,,,7.3,,C,25,1630,,12,,,,0,0.5,0,0,0,0,0,0,0,0,0,0,0,0,0,1,0,0,0,0,0,0,0,0.5,1,0,0,0,0,1,0,1,0,0,1,0,0,0,0,0,0,0,1,1,0
251,Mo1 Nb1 Ta1 W1,BCC,POWDER,,,13.7,504.5,C,25,1217,,7.5,3.8,,250,0,0,0,0,0,0,0,0,0,0,0,0,0,0,1,1,0,0,0,0,0,0,0,1,0,0,1,0,0,0,0,1,0,0,0,0,0,0,0,0,0,1,0,1,0
251,Mo1 Nb1 Si0.25 Ta1 W1,BCC+Sec.,POWDER,,,12.9,567,C,25,1826,,16.5,10.5,,,0,0,0,0,0,0,0,0,0,0,0,0,0,0,1,1,0,0,0,0,0,0.25,0,1,0,0,1,0,0,0,0,1,0,1,0,0,0,0,0,0,0,1,0,1,0
251,Mo1 Nb1 Si0.5 Ta1 W1,BCC+Sec.,POWDER,,,12.2,697,C,25,1883,,11,5.8,,,0,0,0,0,0,0,0,0,0,0,0,0,0,0,1,1,0,0,0,0,0,0.5,0,1,0,0,1,0,0,0,0,1,0,1,0,0,0,0,0,0,0,1,0,1,0
251,Mo1 Nb1 Si0.75 Ta1 W1,BCC+Sec.,POWDER,,,11.6,682.6,C,25,2483,,6.2,1.6,,,0,0,0,0,0,0,0,0,0,0,0,0,0,0,1,1,0,0,0,0,0,0.75,0,1,0,0,1,0,0,0,0,1,0,1,0,0,0,0,0,0,0,1,0,1,0
251,Mo1 Nb1 Ta1 W1,BCC,POWDER,,,13.7,420,,200,,,,,,250,0,0,0,0,0,0,0,0,0,0,0,0,0,0,1,1,0,0,0,0,0,0,0,1,0,0,1,0,0,0,0,1,0,0,0,0,0,0,0,0,0,1,0,0,0
251,Mo1 Nb1 Si0.25 Ta1 W1,BCC+Sec.,POWDER,,,12.9,425,,200,,,,,,,0,0,0,0,0,0,0,0,0,0,0,0,0,0,1,1,0,0,0,0,0,0.25,0,1,0,0,1,0,0,0,0,1,0,1,0,0,0,0,0,0,0,1,0,0,0
251,Mo1 Nb1 Si0.5 Ta1 W1,BCC+Sec.,POWDER,,,12.2,535,,200,,,,,,,0,0,0,0,0,0,0,0,0,0,0,0,0,0,1,1,0,0,0,0,0,0.5,0,1,0,0,1,0,0,0,0,1,0,1,0,0,0,0,0,0,0,1,0,0,0
251,Mo1 Nb1 Si0.75 Ta1 W1,BCC+Sec.,POWDER,,,11.6,640,,200,,,,,,,0,0,0,0,0,0,0,0,0,0,0,0,0,0,1,1,0,0,0,0,0,0.75,0,1,0,0,1,0,0,0,0,1,0,1,0,0,0,0,0,0,0,1,0,0,0
251,Mo1 Nb1 Ta1 W1,BCC,POWDER,,,13.7,425,,400,,,,,,250,0,0,0,0,0,0,0,0,0,0,0,0,0,0,1,1,0,0,0,0,0,0,0,1,0,0,1,0,0,0,0,1,0,0,0,0,0,0,0,0,0,1,0,0,0
251,Mo1 Nb1 Si0.25 Ta1 W1,BCC+Sec.,POWDER,,,12.9,420,,400,,,,,,,0,0,0,0,0,0,0,0,0,0,0,0,0,0,1,1,0,0,0,0,0,0.25,0,1,0,0,1,0,0,0,0,1,0,1,0,0,0,0,0,0,0,1,0,0,0
251,Mo1 Nb1 Si0.5 Ta1 W1,BCC+Sec.,POWDER,,,12.2,560,,400,,,,,,,0,0,0,0,0,0,0,0,0,0,0,0,0,0,1,1,0,0,0,0,0,0.5,0,1,0,0,1,0,0,0,0,1,0,1,0,0,0,0,0,0,0,1,0,0,0
251,Mo1 Nb1 Si0.75 Ta1 W1,BCC+Sec.,POWDER,,,11.6,600,,400,,,,,,,0,0,0,0,0,0,0,0,0,0,0,0,0,0,1,1,0,0,0,0,0,0.75,0,1,0,0,1,0,0,0,0,1,0,1,0,0,0,0,0,0,0,1,0,0,0
251,Mo1 Nb1 Ta1 W1,BCC,POWDER,,,13.7,340,,600,,,,,,250,0,0,0,0,0,0,0,0,0,0,0,0,0,0,1,1,0,0,0,0,0,0,0,1,0,0,1,0,0,0,0,1,0,0,0,0,0,0,0,0,0,1,0,0,0
251,Mo1 Nb1 Si0.25 Ta1 W1,BCC+Sec.,POWDER,,,12.9,425,,600,,,,,,,0,0,0,0,0,0,0,0,0,0,0,0,0,0,1,1,0,0,0,0,0,0.25,0,1,0,0,1,0,0,0,0,1,0,1,0,0,0,0,0,0,0,1,0,0,0
251,Mo1 Nb1 Si0.5 Ta1 W1,BCC+Sec.,POWDER,,,12.2,540,,600,,,,,,,0,0,0,0,0,0,0,0,0,0,0,0,0,0,1,1,0,0,0,0,0,0.5,0,1,0,0,1,0,0,0,0,1,0,1,0,0,0,0,0,0,0,1,0,0,0
251,Mo1 Nb1 Si0.75 Ta1 W1,BCC+Sec.,POWDER,,,11.6,650,,600,,,,,,,0,0,0,0,0,0,0,0,0,0,0,0,0,0,1,1,0,0,0,0,0,0.75,0,1,0,0,1,0,0,0,0,1,0,1,0,0,0,0,0,0,0,1,0,0,0
251,Mo1 Nb1 Ta1 W1,BCC,POWDER,,,13.7,335.5,,800,,,,,,250,0,0,0,0,0,0,0,0,0,0,0,0,0,0,1,1,0,0,0,0,0,0,0,1,0,0,1,0,0,0,0,1,0,0,0,0,0,0,0,0,0,1,0,0,0
251,Mo1 Nb1 Si0.25 Ta1 W1,BCC+Sec.,POWDER,,,12.9,399.2,,800,,,,,,,0,0,0,0,0,0,0,0,0,0,0,0,0,0,1,1,0,0,0,0,0,0.25,0,1,0,0,1,0,0,0,0,1,0,1,0,0,0,0,0,0,0,1,0,0,0
251,Mo1 Nb1 Si0.5 Ta1 W1,BCC+Sec.,POWDER,,,12.2,550.5,,800,,,,,,,0,0,0,0,0,0,0,0,0,0,0,0,0,0,1,1,0,0,0,0,0,0.5,0,1,0,0,1,0,0,0,0,1,0,1,0,0,0,0,0,0,0,1,0,0,0
251,Mo1 Nb1 Si0.75 Ta1 W1,BCC+Sec.,POWDER,,,11.6,597.3,,800,,,,,,,0,0,0,0,0,0,0,0,0,0,0,0,0,0,1,1,0,0,0,0,0,0.75,0,1,0,0,1,0,0,0,0,1,0,1,0,0,0,0,0,0,0,1,0,0,0
251,Mo1 Nb1 Si0.75 Ta1 W1,BCC+Sec.,POWDER,,,11.6,,C,1200,960,,22.7,,,,0,0,0,0,0,0,0,0,0,0,0,0,0,0,1,1,0,0,0,0,0,0.75,0,1,0,0,1,0,0,0,0,1,0,1,0,0,0,0,0,0,0,1,0,1,0
252,Co1 Cr1 Fe1 Mn1 Ni1,FCC,WROUGHT,,,8,,T,25,1199.26,1335.35,4.37,,,220,0,0,0,0,0,1,1,0,1,0,0,0,0,1,0,0,0,1,0,0,0,0,0,0,0,0,0,0,0,0,0,0,1,0,0,0,0,0,0,0,0,0,1,0,1
252,Co1 Cr1 Fe1 Mn1 Ni1,FCC,WROUGHT,,,8,,T,25,1269.23,1366.3,1.16,,,220,0,0,0,0,0,1,1,0,1,0,0,0,0,1,0,0,0,1,0,0,0,0,0,0,0,0,0,0,0,0,0,0,1,0,0,0,0,0,0,0,0,0,1,0,1
252,Co1 Cr1 Fe1 Mn1 Ni1,FCC,WROUGHT,,,8,,T,25,1371.21,1402.83,1.58,,,220,0,0,0,0,0,1,1,0,1,0,0,0,0,1,0,0,0,1,0,0,0,0,0,0,0,0,0,0,0,0,0,0,1,0,0,0,0,0,0,0,0,0,1,0,1
252,Co1 Cr1 Fe1 Mn1 Ni1,FCC,WROUGHT,0.166,,8,,T,25,1362.74,1471.05,3.15,,,220,0,0,0,0,0,1,1,0,1,0,0,0,0,1,0,0,0,1,0,0,0,0,0,0,0,0,0,0,0,0,0,0,1,0,0,0,0,0,0,0,0,0,1,0,1
252,Co1 Cr1 Fe1 Mn1 Ni1,FCC,WROUGHT,0.248,,8,,T,25,1241.81,1325.25,4.31,,,220,0,0,0,0,0,1,1,0,1,0,0,0,0,1,0,0,0,1,0,0,0,0,0,0,0,0,0,0,0,0,0,0,1,0,0,0,0,0,0,0,0,0,1,0,1
252,Co1 Cr1 Fe1 Mn1 Ni1,FCC,WROUGHT,0.468,,8,,T,25,930.3,1021.32,19.01,,,220,0,0,0,0,0,1,1,0,1,0,0,0,0,1,0,0,0,1,0,0,0,0,0,0,0,0,0,0,0,0,0,0,1,0,0,0,0,0,0,0,0,0,1,0,1
252,Co1 Cr1 Fe1 Mn1 Ni1,FCC,WROUGHT,1.79,,8,,T,25,729.21,901.74,26.3,,,220,0,0,0,0,0,1,1,0,1,0,0,0,0,1,0,0,0,1,0,0,0,0,0,0,0,0,0,0,0,0,0,0,1,0,0,0,0,0,0,0,0,0,1,0,1
252,Co1 Cr1 Fe1 Mn1 Ni1,FCC,WROUGHT,4.57,,8,,T,25,494.82,735.6,38.7,,,220,0,0,0,0,0,1,1,0,1,0,0,0,0,1,0,0,0,1,0,0,0,0,0,0,0,0,0,0,0,0,0,0,1,0,0,0,0,0,0,0,0,0,1,0,1
252,Co1 Cr1 Fe1 Mn1 Ni1,FCC,WROUGHT,13.45,,8,,T,25,366.88,673.25,42.55,,,220,0,0,0,0,0,1,1,0,1,0,0,0,0,1,0,0,0,1,0,0,0,0,0,0,0,0,0,0,0,0,0,0,1,0,0,0,0,0,0,0,0,0,1,0,1
252,Co1 Cr1 Fe1 Mn1 Ni1,FCC,WROUGHT,22.37,,8,,T,25,290.65,618.51,43.15,,,220,0,0,0,0,0,1,1,0,1,0,0,0,0,1,0,0,0,1,0,0,0,0,0,0,0,0,0,0,0,0,0,0,1,0,0,0,0,0,0,0,0,0,1,0,1
252,Co1 Cr1 Fe1 Mn1 Ni1,FCC,WROUGHT,30.6,,8,,T,25,258.76,598.75,45.05,,,220,0,0,0,0,0,1,1,0,1,0,0,0,0,1,0,0,0,1,0,0,0,0,0,0,0,0,0,0,0,0,0,0,1,0,0,0,0,0,0,0,0,0,1,0,1
253,C0.1 Co1 Cr1 Fe1 Mn1 Ni1 Ti0.1,FCC+Sec.,POWDER,,7.5,7.8,457,C,25,1616,,,4.5,,,0,0,0,0.1,0,1,1,0,1,0,0,0,0,1,0,0,0,1,0,0,0,0,0,0,0.1,0,0,0,0,0,0,0,1,1,0,0,0,0,0,0,0,1,0,1,0
253,C0.1 Co1 Cr1 Fe1 Mn1 Ni1 Ti0.1,FCC+Sec.,POWDER,,7.64,7.8,461,C,25,1652,,,10,,,0,0,0,0.1,0,1,1,0,1,0,0,0,0,1,0,0,0,1,0,0,0,0,0,0,0.1,0,0,0,0,0,0,0,1,1,0,0,0,0,0,0,0,1,0,1,0
253,C0.1 Co1 Cr1 Fe1 Mn1 Ni1 Ti0.1,FCC+Sec.,POWDER,,7.66,7.8,428,C,25,1490,,,11.4,,,0,0,0,0.1,0,1,1,0,1,0,0,0,0,1,0,0,0,1,0,0,0,0,0,0,0.1,0,0,0,0,0,0,0,1,1,0,0,0,0,0,0,0,1,0,1,0
253,C0.1 Co1 Cr1 Fe1 Mn1 Ni1 Ti0.1,FCC+Sec.,POWDER,,7.69,7.8,378,C,25,1194,,,20.1,,,0,0,0,0.1,0,1,1,0,1,0,0,0,0,1,0,0,0,1,0,0,0,0,0,0,0.1,0,0,0,0,0,0,0,1,1,0,0,0,0,0,0,0,1,0,1,0
255,Co1 Cr1 Fe1 Ni1,FCC,,,,8.2,,,,,,,,,226,0,0,0,0,0,1,1,0,1,0,0,0,0,0,0,0,0,1,0,0,0,0,0,0,0,0,0,0,0,0,0,0,1,0,0,0,0,0,0,0,0,0,0,0,0
255,Al0.5 Co1 Cr1 Fe1 Ni1,FCC+BCC,,,,7.3,250,,,,,,,,,0,0.5,0,0,0,1,1,0,1,0,0,0,0,0,0,0,0,1,0,0,0,0,0,0,0,0,0,0,0,0,0,1,1,0,0,0,0,0,0,0,0,0,0,0,0
255,Al1 Co1 Cr1 Fe1 Ni1,BCC,,,,6.7,500,,,,,,,,184,0,1,0,0,0,1,1,0,1,0,0,0,0,0,0,0,0,1,0,0,0,0,0,0,0,0,0,0,0,0,0,1,0,0,0,0,0,0,0,0,0,0,0,0,0
255,Al1 Co0.5 Cr0.5 Fe0.5 Ni0.5,BCC,,,,5.9,733,,,,,,,,160,0,1,0,0,0,0.5,0.5,0,0.5,0,0,0,0,0,0,0,0,0.5,0,0,0,0,0,0,0,0,0,0,0,0,0,1,0,0,0,0,0,0,0,0,0,0,0,0,0
256,Al0.5 Co1 Fe1 Ni1 Ti0.5,FCC+BCC,,,,6.9,733,,,,,,,,,0,0.5,0,0,0,1,0,0,1,0,0,0,0,0,0,0,0,1,0,0,0,0,0,0,0.5,0,0,0,0,0,0,1,1,0,0,0,0,0,0,0,0,0,0,0,0
256,Al0.5 Co1 Cr1 Fe1 Ni1 Ti0.5,FCC+FCC,,,,6.9,640,,,,,,,,,0,0.5,0,0,0,1,1,0,1,0,0,0,0,0,0,0,0,1,0,0,0,0,0,0,0.5,0,0,0,0,0,0,0,1,0,0,0,0,0,0,0,0,0,0,0,0
257,Al0.5 Co1 Cr1 Fe1 Mn1 Ni1,,,,,7.4,,,,,,,,,,0,0.5,0,0,0,1,1,0,1,0,0,0,0,1,0,0,0,1,0,0,0,0,0,0,0,0,0,0,0,0,0,0,0,0,0,0,0,0,0,0,0,0,0,0,0
257,Al0.5 Co1 Cr1 Fe1 Mn1 Ni1 Ta0.2,FCC+BCC+Sec.,,,,7.8,385,,,,,,,,,0,0.5,0,0,0,1,1,0,1,0,0,0,0,1,0,0,0,1,0,0,0,0,0,0.2,0,0,0,0,0,0,0,1,1,1,0,0,0,0,0,0,0,0,0,0,0
257,Al0.5 Co1 Cr1 Fe1 Mn1 Ni1 Ta0.4,FCC+BCC+Sec.,,,,8.3,486,,,,,,,,,0,0.5,0,0,0,1,1,0,1,0,0,0,0,1,0,0,0,1,0,0,0,0,0,0.4,0,0,0,0,0,0,0,1,1,1,0,0,0,0,0,0,0,0,0,0,0
257,Al0.55 Co1 Cr1 Fe1 Mn1 Ni1 Ta0.6,FCC+BCC+Sec.,,,,8.6,570,,,,,,,,,0,0.55,0,0,0,1,1,0,1,0,0,0,0,1,0,0,0,1,0,0,0,0,0,0.6,0,0,0,0,0,0,0,1,1,1,0,0,0,0,0,0,0,0,0,0,0
257,Co1 Cr1 Fe1 Mn1 Ni1,FCC+BCC,,,,8,,,,,,,,,,0,0,0,0,0,1,1,0,1,0,0,0,0,1,0,0,0,1,0,0,0,0,0,0,0,0,0,0,0,0,0,1,1,0,0,0,0,0,0,0,0,0,0,0,0
257,Co1 Cr1 Fe1 Mn1 Ni1 Ta0.2,FCC+BCC,,,,8.5,200,,,,,,,,,0,0,0,0,0,1,1,0,1,0,0,0,0,1,0,0,0,1,0,0,0,0,0,0.2,0,0,0,0,0,0,0,1,1,0,0,0,0,0,0,0,0,0,0,0,0
257,Co1 Cr1 Fe1 Mn1 Ni1 Ta0.4,FCC+BCC,,,,9,290,,,,,,,,,0,0,0,0,0,1,1,0,1,0,0,0,0,1,0,0,0,1,0,0,0,0,0,0.4,0,0,0,0,0,0,0,1,1,0,0,0,0,0,0,0,0,0,0,0,0
257,Co1 Cr1 Fe1 Mn1 Ni1 Ta0.6,FCC+BCC,,,,9.4,345,,,,,,,,,0,0,0,0,0,1,1,0,1,0,0,0,0,1,0,0,0,1,0,0,0,0,0,0.6,0,0,0,0,0,0,0,1,1,0,0,0,0,0,0,0,0,0,0,0,0
258,Al0.3 Co1 Cr1 Fe1 Ni1,FCC,,,,7.6,160,,,,,,,,210,0,0.3,0,0,0,1,1,0,1,0,0,0,0,0,0,0,0,1,0,0,0,0,0,0,0,0,0,0,0,0,0,0,1,0,0,0,0,0,0,0,0,0,0,0,0
258,Al0.3 Co1 Cr1 Fe1 Mo0.1 Ni1,FCC,,,,7.7,200,,,,,,,,214,0,0.3,0,0,0,1,1,0,1,0,0,0,0,0,0.1,0,0,1,0,0,0,0,0,0,0,0,0,0,0,0,0,0,1,0,0,0,0,0,0,0,0,0,0,0,0
254,Al0.143 Cr0.343 Fe1 Mn0.8 Ni0.571,FCC,CAST,,,7.5,,T,25,280,556,48,48.2,,204,0,0.143,0,0,0,0,0.343,0,1,0,0,0,0,0.8,0,0,0,0.571,0,0,0,0,0,0,0,0,0,0,0,0,0,0,1,0,0,0,0,0,0,1,0,0,0,0,1
254,Al0.286 Cr0.343 Fe1 Mn0.657 Ni0.571,FCC,WROUGHT,,,7.2,,T,25,320,625,42.2,42.45,,195,0,0.286,0,0,0,0,0.343,0,1,0,0,0,0,0.657,0,0,0,0.571,0,0,0,0,0,0,0,0,0,0,0,0,0,0,1,0,0,0,0,0,0,0,0,0,1,0,1
254,Al0.143 Cr0.343 Fe1 Mn0.8 Ni0.571,FCC,CAST,,,7.5,,T,25,1253,1392,6.78,8.2,,204,0,0.143,0,0,0,0,0.343,0,1,0,0,0,0,0.8,0,0,0,0.571,0,0,0,0,0,0,0,0,0,0,0,0,0,0,1,0,0,0,0,0,0,1,0,0,0,0,1
254,Al0.286 Cr0.343 Fe1 Mn0.657 Ni0.571,FCC,WROUGHT,,,7.2,,T,25,1400,1500,5.83,7.85,,195,0,0.286,0,0,0,0,0.343,0,1,0,0,0,0,0.657,0,0,0,0.571,0,0,0,0,0,0,0,0,0,0,0,0,0,0,1,0,0,0,0,0,0,0,0,0,1,0,1
259,Co1 Cu1 Fe1 Mn1 Ni1,FCC,CAST,,,8.4,,,800,,,,,,189,0,0,0,0,0,1,0,1,1,0,0,0,0,1,0,0,0,1,0,0,0,0,0,0,0,0,0,0,0,0,0,0,1,0,0,0,0,0,0,1,0,0,0,0,0
259,Co1 Cu1 Fe1 Mn1 Ni1,FCC,CAST,,,8.4,,,900,,,,,,189,0,0,0,0,0,1,0,1,1,0,0,0,0,1,0,0,0,1,0,0,0,0,0,0,0,0,0,0,0,0,0,0,1,0,0,0,0,0,0,1,0,0,0,0,0
259,Co1 Cu1 Fe1 Mn1 Ni1,FCC,CAST,,,8.4,,,100,,,,,,189,0,0,0,0,0,1,0,1,1,0,0,0,0,1,0,0,0,1,0,0,0,0,0,0,0,0,0,0,0,0,0,0,1,0,0,0,0,0,0,1,0,0,0,0,0
260,Co1 Cr1 Fe1 Mo0.15 Ni1,FCC,CAST,,,8.3,,T,25,489,895,,53.6,,231,0,0,0,0,0,1,1,0,1,0,0,0,0,0,0.15,0,0,1,0,0,0,0,0,0,0,0,0,0,0,0,0,0,1,0,0,0,0,0,0,1,0,0,0,0,1
260,Co1 Cr1 Fe1 Mo0.15 Ni1,,WROUGHT,,,8.3,,T,25,873,,,23.4,,,0,0,0,0,0,1,1,0,1,0,0,0,0,0,0.15,0,0,1,0,0,0,0,0,0,0,0,0,0,0,0,0,0,0,0,0,0,0,0,0,0,0,0,1,0,1
260,Co1 Cr1 Fe1 Mo0.15 Ni1,,WROUGHT,,,8.3,,T,25,952,1122,,14.2,,,0,0,0,0,0,1,1,0,1,0,0,0,0,0,0.15,0,0,1,0,0,0,0,0,0,0,0,0,0,0,0,0,0,0,0,0,0,0,0,0,0,0,0,1,0,1
260,Co1 Cr1 Fe1 Mo0.15 Ni1,FCC,WROUGHT,,,8.3,,T,25,1136,1245,,8.7,,231,0,0,0,0,0,1,1,0,1,0,0,0,0,0,0.15,0,0,1,0,0,0,0,0,0,0,0,0,0,0,0,0,0,1,0,0,0,0,0,0,0,0,0,1,0,1
260,Co1 Cr1 Fe1 Mo0.15 Ni1,FCC,WROUGHT,,,8.3,,T,25,1301,1493,,7.2,,231,0,0,0,0,0,1,1,0,1,0,0,0,0,0,0.15,0,0,1,0,0,0,0,0,0,0,0,0,0,0,0,0,0,1,0,0,0,0,0,0,0,0,0,1,0,1
260,Co1 Cr1 Fe1 Mo0.15 Ni1,,WROUGHT,,,8.3,,T,25,1311,1421,,5.9,,,0,0,0,0,0,1,1,0,1,0,0,0,0,0,0.15,0,0,1,0,0,0,0,0,0,0,0,0,0,0,0,0,0,0,0,0,0,0,0,0,0,0,0,1,0,1
260,Co1 Cr1 Fe1 Mo0.15 Ni1,,WROUGHT,,,8.3,,T,25,1273,1458,,5.5,,,0,0,0,0,0,1,1,0,1,0,0,0,0,0,0.15,0,0,1,0,0,0,0,0,0,0,0,0,0,0,0,0,0,0,0,0,0,0,0,0,0,0,0,1,0,1
261,Co0.139 Cr0.446 Cu0.99 Ni1 Si0.277,,WROUGHT,,,7.6,142.5,T,25,777,810,3.4,,,,0,0,0,0,0,0.139,0.446,0.99,0,0,0,0,0,0,0,0,0,1,0,0,0,0.277,0,0,0,0,0,0,0,0,0,0,0,0,0,0,0,0,0,0,0,0,1,0,1
261,Co0.139 Cr0.446 Cu0.99 Ni1 Si0.277,,WROUGHT,,,7.6,147.4,,,,,,,,,0,0,0,0,0,0.139,0.446,0.99,0,0,0,0,0,0,0,0,0,1,0,0,0,0.277,0,0,0,0,0,0,0,0,0,0,0,0,0,0,0,0,0,0,0,0,1,0,0
261,Co0.139 Cr0.446 Cu0.99 Ni1 Si0.277,,WROUGHT,,,7.6,155.2,,,,,,,,,0,0,0,0,0,0.139,0.446,0.99,0,0,0,0,0,0,0,0,0,1,0,0,0,0.277,0,0,0,0,0,0,0,0,0,0,0,0,0,0,0,0,0,0,0,0,1,0,0
262,Al1 Co1 Cr0.091 Nb0.727 W0.212,,CAST,,,7.2,1084,,25,,,,,,,0,1,0,0,0,1,0.091,0,0,0,0,0,0,0,0,0.727,0,0,0,0,0,0,0,0,0,0,0.212,0,0,0,0,0,0,0,0,0,0,0,0,1,0,0,0,0,0
262,Co1 Cr0.917 Ni1 Ta0.5 Ti0.75,,CAST,,,8.8,1011,,25,,,,,,,0,0,0,0,0,1,0.917,0,0,0,0,0,0,0,0,0,0,1,0,0,0,0,0,0.5,0.75,0,0,0,0,0,0,0,0,0,0,0,0,0,0,1,0,0,0,0,0
262,Al0.947 Co0.158 Mo1 Ni0.289 W0.237,,CAST,,,8,725,,25,,,,,,,0,0.947,0,0,0,0.158,0,0,0,0,0,0,0,0,1,0,0,0.289,0,0,0,0,0,0,0,0,0.237,0,0,0,0,0,0,0,0,0,0,0,0,1,0,0,0,0,0
262,Co0.043 Nb0.638 Ni1 Ta0.255 Ti0.191,,CAST,,,9.5,815,,25,,,,,,,0,0,0,0,0,0.043,0,0,0,0,0,0,0,0,0,0.638,0,1,0,0,0,0,0,0.255,0.191,0,0,0,0,0,0,0,0,0,0,0,0,0,0,1,0,0,0,0,0
262,Co0.273 Cr0.477 Nb0.477 Ni0.045 Ti1,,CAST,,,6.4,422,,25,,,,,,,0,0,0,0,0,0.273,0.477,0,0,0,0,0,0,0,0,0.477,0,0.045,0,0,0,0,0,0,1,0,0,0,0,0,0,0,0,0,0,0,0,0,0,1,0,0,0,0,0
262,Co1 Cr0.487 Nb0.231 Ta0.026 Ti0.821,,CAST,,,6.9,856,,25,,,,,,,0,0,0,0,0,1,0.487,0,0,0,0,0,0,0,0,0.231,0,0,0,0,0,0,0,0.026,0.821,0,0,0,0,0,0,0,0,0,0,0,0,0,0,1,0,0,0,0,0
262,Co0.564 Nb0.795 Ta0.103 Ti1 W0.103,,CAST,,,7.7,277,,25,,,,,,,0,0,0,0,0,0.564,0,0,0,0,0,0,0,0,0,0.795,0,0,0,0,0,0,0,0.103,1,0,0.103,0,0,0,0,0,0,0,0,0,0,0,0,1,0,0,0,0,0
263,Al1 Co1 Cu1 Fe1 Ni0.5,FCC+BCC+B2,CAST,,,6.9,430.9,C,25,929,,13.7,,,,0,1,0,0,0,1,0,1,1,0,0,0,0,0,0,0,0,0.5,0,0,0,0,0,0,0,0,0,0,0,0,1,1,1,0,0,0,0,0,0,1,0,0,0,1,0
263,Al1 Co1 Cu1 Fe1 Ni0.8,FCC+BCC+B2,CAST,,,7,420,C,25,1021,,12.3,,,,0,1,0,0,0,1,0,1,1,0,0,0,0,0,0,0,0,0.8,0,0,0,0,0,0,0,0,0,0,0,0,1,1,1,0,0,0,0,0,0,1,0,0,0,1,0
263,Al1 Co1 Cu1 Fe1 Ni1,FCC+BCC+B2,CAST,,,7,391.4,C,25,994,,24.5,,,,0,1,0,0,0,1,0,1,1,0,0,0,0,0,0,0,0,1,0,0,0,0,0,0,0,0,0,0,0,0,1,1,1,0,0,0,0,0,0,1,0,0,0,1,0
263,Al0.667 Co0.667 Cu0.667 Fe0.667 Ni1,FCC+BCC+B2,CAST,,,7.2,323.8,C,25,680,,35.9,,,,0,0.667,0,0,0,0.667,0,0.667,0.667,0,0,0,0,0,0,0,0,1,0,0,0,0,0,0,0,0,0,0,0,0,1,1,1,0,0,0,0,0,0,1,0,0,0,1,0
263,Al0.5 Co0.5 Cu0.5 Fe0.5 Ni1,FCC+BCC+B2,CAST,,,7.3,299.2,C,25,544,,,,,,0,0.5,0,0,0,0.5,0,0.5,0.5,0,0,0,0,0,0,0,0,1,0,0,0,0,0,0,0,0,0,0,0,0,1,1,1,0,0,0,0,0,0,1,0,0,0,1,0
263,Al0.333 Co0.333 Cu0.333 Fe0.333 Ni1,FCC,CAST,,,7.5,279.6,C,25,268,,,,,167,0,0.333,0,0,0,0.333,0,0.333,0.333,0,0,0,0,0,0,0,0,1,0,0,0,0,0,0,0,0,0,0,0,0,0,0,1,0,0,0,0,0,0,1,0,0,0,1,0
99,Al0.5 Cr1 Fe1 Mn1 Ni1,BCC+B2,CAST,,,7.1,353,C,25,1091,,50,,,,0,0.5,0,0,0,0,1,0,1,0,0,0,0,1,0,0,0,1,0,0,0,0,0,0,0,0,0,0,0,0,1,1,0,0,0,0,0,0,0,1,0,0,0,1,0
99,Al0.6 Cr1 Fe1 Mn1 Ni1,BCC+B2,CAST,,,6.9,361,C,25,1130,,53,,,,0,0.6,0,0,0,0,1,0,1,0,0,0,0,1,0,0,0,1,0,0,0,0,0,0,0,0,0,0,0,0,1,1,0,0,0,0,0,0,0,1,0,0,0,1,0
99,Al0.7 Cr1 Fe1 Mn1 Ni1,BCC+B2,CAST,,,6.8,375,C,25,1170,,55,,,,0,0.7,0,0,0,0,1,0,1,0,0,0,0,1,0,0,0,1,0,0,0,0,0,0,0,0,0,0,0,0,1,1,0,0,0,0,0,0,0,1,0,0,0,1,0
99,Al0.8 Cr1 Fe1 Mn1 Ni1,BCC+B2,CAST,,,6.7,386,C,25,1200,,55,,,,0,0.8,0,0,0,0,1,0,1,0,0,0,0,1,0,0,0,1,0,0,0,0,0,0,0,0,0,0,0,0,1,1,0,0,0,0,0,0,0,1,0,0,0,1,0
100,Co1 Cr0.2 Fe1 Ni1 Si0.2,FCC,CAST,,,7.8,130.1,T,25,225,732,61,,,195,0,0,0,0,0,1,0.2,0,1,0,0,0,0,0,0,0,0,1,0,0,0,0.2,0,0,0,0,0,0,0,0,0,0,1,0,0,0,0,0,0,1,0,0,0,0,1
100,Co1 Cr0.2 Fe1 Ni1 Si0.2,FCC,WROUGHT,,,7.8,318.2,T,25,705,1070,10,,,195,0,0,0,0,0,1,0.2,0,1,0,0,0,0,0,0,0,0,1,0,0,0,0.2,0,0,0,0,0,0,0,0,0,0,1,0,0,0,0,0,0,0,0,0,1,0,1
100,Co1 Cr0.2 Fe1 Ni1 Si0.2,FCC,WROUGHT,,,7.8,153.8,T,25,320,920,60,,,195,0,0,0,0,0,1,0.2,0,1,0,0,0,0,0,0,0,0,1,0,0,0,0.2,0,0,0,0,0,0,0,0,0,0,1,0,0,0,0,0,0,0,0,0,1,0,1
101,Al1 Cu0.077 Fe0.077 Mg0.077 Si0.231 Zn0.077,FCC,CAST,,3.08,3.2,,C,25,422,,1,,88.7,73,0,1,0,0,0,0,0,0.077,0.077,0,0,0,0.077,0,0,0,0,0,0,0,0,0.231,0,0,0,0,0,0,0.077,0,0,0,1,0,0,0,0,0,0,1,0,0,0,1,0
101,Al1 Cu0.077 Mg0.077 Ni0.077 Si0.231 Zn0.077,FCC,CAST,,3.15,3.2,,C,25,534,,1,,107.8,72,0,1,0,0,0,0,0,0.077,0,0,0,0,0.077,0,0,0,0,0.077,0,0,0,0.231,0,0,0,0,0,0,0.077,0,0,0,1,0,0,0,0,0,0,1,0,0,0,1,0
101,Al1 Cr0.077 Cu0.077 Mg0.077 Si0.231 Zn0.077,FCC,CAST,,3.06,3.1,,C,25,490,,6,,78.4,75,0,1,0,0,0,0,0.077,0.077,0,0,0,0,0.077,0,0,0,0,0,0,0,0,0.231,0,0,0,0,0,0,0.077,0,0,0,1,0,0,0,0,0,0,1,0,0,0,1,0
101,Al1 Cu0.077 Mg0.077 Mn0.077 Si0.231 Zn0.077,FCC,CAST,,2.98,3.2,,C,25,622,,2,,114.1,73,0,1,0,0,0,0,0,0.077,0,0,0,0,0.077,0.077,0,0,0,0,0,0,0,0.231,0,0,0,0,0,0,0.077,0,0,0,1,0,0,0,0,0,0,1,0,0,0,1,0
101,Al1 Cu0.077 Mg0.077 Si0.231 Zn0.077 Zr0.077,FCC+Laves,CAST,,3.06,3.2,,C,25,565,,4,,105.1,,0,1,0,0,0,0,0,0.077,0,0,0,0,0.077,0,0,0,0,0,0,0,0,0.231,0,0,0,0,0,0,0.077,0.077,0,0,1,0,0,0,1,0,0,1,0,0,0,1,0
102,Co1 Cr1 Fe1 Mo0.2 Ni1,FCC,CAST,,,8.3,,T,25,400,780,53,,,232,0,0,0,0,0,1,1,0,1,0,0,0,0,0,0.2,0,0,1,0,0,0,0,0,0,0,0,0,0,0,0,0,0,1,0,0,0,0,0,0,1,0,0,0,0,1
102,Co1 Cr1 Fe1 Mo0.2 Ni1,FCC,ANNEAL,,,8.3,,T,25,,838,43,,,232,0,0,0,0,0,1,1,0,1,0,0,0,0,0,0.2,0,0,1,0,0,0,0,0,0,0,0,0,0,0,0,0,0,1,0,0,0,0,0,1,0,0,0,0,0,1
102,Co1 Cr1 Fe1 Mo0.2 Ni1,FCC,ANNEAL,,,8.3,,T,25,,899,31,,,232,0,0,0,0,0,1,1,0,1,0,0,0,0,0,0.2,0,0,1,0,0,0,0,0,0,0,0,0,0,0,0,0,0,1,0,0,0,0,0,1,0,0,0,0,0,1
102,Co1 Cr1 Fe1 Mo0.2 Ni1,FCC,ANNEAL,,,8.3,,T,25,,902,29,,,232,0,0,0,0,0,1,1,0,1,0,0,0,0,0,0.2,0,0,1,0,0,0,0,0,0,0,0,0,0,0,0,0,0,1,0,0,0,0,0,1,0,0,0,0,0,1
102,Co1 Cr1 Fe1 Mo0.2 Ni1,FCC,ANNEAL,,,8.3,,T,25,,811,52,,,232,0,0,0,0,0,1,1,0,1,0,0,0,0,0,0.2,0,0,1,0,0,0,0,0,0,0,0,0,0,0,0,0,0,1,0,0,0,0,0,1,0,0,0,0,0,1
102,Co1 Cr1 Fe1 Mo0.2 Ni1,FCC,ANNEAL,,,8.3,,T,25,,790,49,,,232,0,0,0,0,0,1,1,0,1,0,0,0,0,0,0.2,0,0,1,0,0,0,0,0,0,0,0,0,0,0,0,0,0,1,0,0,0,0,0,1,0,0,0,0,0,1
102,Co1 Cr1 Fe1 Mo0.2 Ni1,FCC,ANNEAL,,,8.3,,T,25,,799,47,,,232,0,0,0,0,0,1,1,0,1,0,0,0,0,0,0.2,0,0,1,0,0,0,0,0,0,0,0,0,0,0,0,0,0,1,0,0,0,0,0,1,0,0,0,0,0,1
102,Co1 Cr1 Fe1 Mo0.2 Ni1,FCC,ANNEAL,,,8.3,,T,25,,802,37,,,232,0,0,0,0,0,1,1,0,1,0,0,0,0,0,0.2,0,0,1,0,0,0,0,0,0,0,0,0,0,0,0,0,0,1,0,0,0,0,0,1,0,0,0,0,0,1
102,Co1 Cr1 Fe1 Mo0.2 Ni1,FCC,ANNEAL,,,8.3,,T,25,,823,36,,,232,0,0,0,0,0,1,1,0,1,0,0,0,0,0,0.2,0,0,1,0,0,0,0,0,0,0,0,0,0,0,0,0,0,1,0,0,0,0,0,1,0,0,0,0,0,1
102,Co1 Cr1 Fe1 Mo0.2 Ni1,FCC,ANNEAL,,,8.3,,T,25,,849,34,,,232,0,0,0,0,0,1,1,0,1,0,0,0,0,0,0.2,0,0,1,0,0,0,0,0,0,0,0,0,0,0,0,0,0,1,0,0,0,0,0,1,0,0,0,0,0,1
102,Co1 Cr1 Fe1 Mo0.2 Ni1,FCC,ANNEAL,,,8.3,,T,25,,895,32,,,232,0,0,0,0,0,1,1,0,1,0,0,0,0,0,0.2,0,0,1,0,0,0,0,0,0,0,0,0,0,0,0,0,0,1,0,0,0,0,0,1,0,0,0,0,0,1
103,Al0.569 Ca0.143 Li0.857 Mg1 Si0.286 Y0.003,,CAST,,1.7,1.6,,C,25,556,,3,,,,0,0.569,0,0,0.143,0,0,0,0,0,0,0.857,1,0,0,0,0,0,0,0,0,0.286,0,0,0,0,0,0.003,0,0,0,0,0,0,0,0,0,0,0,1,0,0,0,1,0
103,Al0.429 Ca0.286 Li1 Mg1 Si0.143,,CAST,,1.57,1.4,,C,25,418,,13,,,,0,0.429,0,0,0.286,0,0,0,0,0,0,1,1,0,0,0,0,0,0,0,0,0.143,0,0,0,0,0,0,0,0,0,0,0,0,0,0,0,0,0,1,0,0,0,1,0
103,Al0.312 Ca0.021 Li0.792 Mg1 Si0.021,,CAST,,1.52,1.4,,C,25,360,,9,,,,0,0.312,0,0,0.021,0,0,0,0,0,0,0.792,1,0,0,0,0,0,0,0,0,0.021,0,0,0,0,0,0,0,0,0,0,0,0,0,0,0,0,0,1,0,0,0,1,0
103,Al0.333 Ca0.011 Li0.844 Mg1 Si0.033,,CAST,,1.5,1.4,,C,25,342,,44,,,,0,0.333,0,0,0.011,0,0,0,0,0,0,0.844,1,0,0,0,0,0,0,0,0,0.033,0,0,0,0,0,0,0,0,0,0,0,0,0,0,0,0,0,1,0,0,0,1,0
103,Al0.333 Ca0.011 Li0.867 Mg1 Si0.011,,CAST,,1.46,1.4,,C,25,300,,63,,,,0,0.333,0,0,0.011,0,0,0,0,0,0,0.867,1,0,0,0,0,0,0,0,0,0.011,0,0,0,0,0,0,0,0,0,0,0,0,0,0,0,0,0,1,0,0,0,1,0
104,Co1 Cr1 Fe1 Ni1 Pd1,FCC,CAST,,,9.2,295,,,,,,,,201,0,0,0,0,0,1,1,0,1,0,0,0,0,0,0,0,0,1,1,0,0,0,0,0,0,0,0,0,0,0,0,0,1,0,0,0,0,0,0,1,0,0,0,0,0
104,Co1 Cr1 Fe1 Mn0.2 Ni1 Pd1,FCC+Sec.,CAST,,,9.1,470,C,25,650,,50,,,,0,0,0,0,0,1,1,0,1,0,0,0,0,0.2,0,0,0,1,1,0,0,0,0,0,0,0,0,0,0,0,0,0,1,1,0,0,0,0,0,1,0,0,0,1,0
104,Co1 Cr1 Fe1 Mn0.4 Ni1 Pd1,FCC+Sec.,CAST,,,9.1,380,C,25,650,,46,,,,0,0,0,0,0,1,1,0,1,0,0,0,0,0.4,0,0,0,1,1,0,0,0,0,0,0,0,0,0,0,0,0,0,1,1,0,0,0,0,0,1,0,0,0,1,0
104,Co1 Cr1 Fe1 Mn0.6 Ni1 Pd1,FCC+Sec.,CAST,,,9,180,C,25,650,,42,,,,0,0,0,0,0,1,1,0,1,0,0,0,0,0.6,0,0,0,1,1,0,0,0,0,0,0,0,0,0,0,0,0,0,1,1,0,0,0,0,0,1,0,0,0,1,0
104,Co1 Cr1 Fe1 Mn0.8 Ni1 Pd1,FCC+Sec.,CAST,,,8.9,160,C,25,650,,35,,,,0,0,0,0,0,1,1,0,1,0,0,0,0,0.8,0,0,0,1,1,0,0,0,0,0,0,0,0,0,0,0,0,0,1,1,0,0,0,0,0,1,0,0,0,1,0
106,Al0.3 Co1 Cr1 Fe1 Mn1 Ni1,,POWDER,,,7.6,,,,,,,,,,0,0.3,0,0,0,1,1,0,1,0,0,0,0,1,0,0,0,1,0,0,0,0,0,0,0,0,0,0,0,0,0,0,0,0,0,0,0,0,0,0,0,1,0,0,0
107,Cr1 Fe1 Ni1 Ti0.2,BCC+FCC,CAST,,,7.6,362.2,C,25,2297.94,,5.8,,,,0,0,0,0,0,0,1,0,1,0,0,0,0,0,0,0,0,1,0,0,0,0,0,0,0.2,0,0,0,0,0,0,1,1,0,0,0,0,0,0,1,0,0,0,1,0
107,Cr1 Fe1 Ni1 Ti0.3,BCC+FCC,CAST,,,7.5,510.3,C,25,2364.63,,,,,,0,0,0,0,0,0,1,0,1,0,0,0,0,0,0,0,0,1,0,0,0,0,0,0,0.3,0,0,0,0,0,0,1,1,0,0,0,0,0,0,1,0,0,0,1,0
107,Cr1 Fe1 Ni1 Ti0.4,BCC,CAST,,,7.4,600.3,C,25,2475.41,,6.5,,,212,0,0,0,0,0,0,1,0,1,0,0,0,0,0,0,0,0,1,0,0,0,0,0,0,0.4,0,0,0,0,0,0,1,0,0,0,0,0,0,0,1,0,0,0,1,0
107,Cr1 Fe1 Ni1 Ti0.5,BCC,CAST,,,7.3,709.6,C,25,2380.79,,,,,208,0,0,0,0,0,0,1,0,1,0,0,0,0,0,0,0,0,1,0,0,0,0,0,0,0.5,0,0,0,0,0,0,1,0,0,0,0,0,0,0,1,0,0,0,1,0
107,Cr1 Fe1 Ni1 Ti0.6,BCC,CAST,,,7.2,718.2,C,25,1923.15,,,,,204,0,0,0,0,0,0,1,0,1,0,0,0,0,0,0,0,0,1,0,0,0,0,0,0,0.6,0,0,0,0,0,0,1,0,0,0,0,0,0,0,1,0,0,0,1,0
108,Al1 Cr1 Cu1 Fe1 Mn1,Other,POWDER,,,6.5,633,C,25,1010,,,,,,0,1,0,0,0,0,1,1,1,0,0,0,0,1,0,0,0,0,0,0,0,0,0,0,0,0,0,0,0,0,0,0,0,0,0,0,0,1,0,0,0,1,0,1,0
108,Al1 Cr1 Cu1 Fe1 Mn1 W0.05,BCC+Sec.,POWDER,,,6.7,680,C,25,1120,,,,,,0,1,0,0,0,0,1,1,1,0,0,0,0,1,0,0,0,0,0,0,0,0,0,0,0,0,0.05,0,0,0,0,1,0,1,0,0,0,0,0,0,0,1,0,1,0
108,Al1 Cr1 Cu1 Fe1 Mn1 W0.1,BCC+Sec.,POWDER,,,6.8,705,C,25,1250,,,,,,0,1,0,0,0,0,1,1,1,0,0,0,0,1,0,0,0,0,0,0,0,0,0,0,0,0,0.1,0,0,0,0,1,0,1,0,0,0,0,0,0,0,1,0,1,0
108,Al1 Cr1 Cu1 Fe1 Mn1 W0.5,BCC+Sec.,POWDER,,,7.9,780,C,25,1510,,,,,,0,1,0,0,0,0,1,1,1,0,0,0,0,1,0,0,0,0,0,0,0,0,0,0,0,0,0.5,0,0,0,0,1,0,1,0,0,0,0,0,0,0,1,0,1,0
109,Co1 Cu1 Fe1 Nb0.5 Ni1,FCC+Laves,WROUGHT,,,8.6,,,,,,,,,,0,0,0,0,0,1,0,1,1,0,0,0,0,0,0,0.5,0,1,0,0,0,0,0,0,0,0,0,0,0,0,0,0,1,0,0,0,1,0,0,0,0,0,1,0,0
109,Co0.2 Cu0.2 Fe0.2 Nb1 Ni0.2,FCC+Laves,WROUGHT,,,8.6,,C,25,1498,,37.6,,,,0,0,0,0,0,0.2,0,0.2,0.2,0,0,0,0,0,0,1,0,0.2,0,0,0,0,0,0,0,0,0,0,0,0,0,0,1,0,0,0,1,0,0,0,0,0,1,1,0
109,Co0.133 Cu0.133 Fe0.133 Nb1 Ni0.133,FCC+Laves,WROUGHT,,,8.6,,C,25,1635,,31.7,,,,0,0,0,0,0,0.133,0,0.133,0.133,0,0,0,0,0,0,1,0,0.133,0,0,0,0,0,0,0,0,0,0,0,0,0,0,1,0,0,0,1,0,0,0,0,0,1,1,0
109,Co0.086 Cu0.086 Fe0.086 Nb1 Ni0.086,FCC+Laves,WROUGHT,,,8.6,,C,25,1703,,18.3,,,,0,0,0,0,0,0.086,0,0.086,0.086,0,0,0,0,0,0,1,0,0.086,0,0,0,0,0,0,0,0,0,0,0,0,0,0,1,0,0,0,1,0,0,0,0,0,1,1,0
109,Co0.067 Cu0.067 Fe0.067 Nb1 Ni0.067,FCC+Laves,WROUGHT,,,8.6,,C,25,1415,,12.6,,,,0,0,0,0,0,0.067,0,0.067,0.067,0,0,0,0,0,0,1,0,0.067,0,0,0,0,0,0,0,0,0,0,0,0,0,0,1,0,0,0,1,0,0,0,0,0,1,1,0
110,Co0.2 Cr0.2 Fe1 Mn0.6,FCC+Sec.,CAST,,,7.8,296,,,,,,,,,0,0,0,0,0,0.2,0.2,0,1,0,0,0,0,0.6,0,0,0,0,0,0,0,0,0,0,0,0,0,0,0,0,0,0,1,1,0,0,0,0,0,1,0,0,0,0,0
110,B0.006 Co0.201 Cr0.201 Fe1 Mn0.604,FCC+Sec.,CAST,,,7.8,282,,,,,,,,,0,0,0.006,0,0,0.201,0.201,0,1,0,0,0,0,0.604,0,0,0,0,0,0,0,0,0,0,0,0,0,0,0,0,0,0,1,1,0,0,0,0,0,1,0,0,0,0,0
110,B0.012 Co0.202 Cr0.202 Fe1 Mn0.607,FCC+Sec.,CAST,,,7.8,306,,,,,,,,,0,0,0.012,0,0,0.202,0.202,0,1,0,0,0,0,0.607,0,0,0,0,0,0,0,0,0,0,0,0,0,0,0,0,0,0,1,1,0,0,0,0,0,1,0,0,0,0,0
110,B0.035 Co0.207 Cr0.207 Fe1 Mn0.621,FCC+Sec.,CAST,,,7.7,452,,,,,,,,,0,0,0.035,0,0,0.207,0.207,0,1,0,0,0,0,0.621,0,0,0,0,0,0,0,0,0,0,0,0,0,0,0,0,0,0,1,1,0,0,0,0,0,1,0,0,0,0,0
111,Al0.186 Cr0.149 Fe1 Mn0.861 Ni0.28,,CAST,,,7.3,,T,25,159,535,,40.8,,,0,0.186,0,0,0,0,0.149,0,1,0,0,0,0,0.861,0,0,0,0.28,0,0,0,0,0,0,0,0,0,0,0,0,0,0,0,0,0,0,0,0,0,1,0,0,0,0,1
111,Al0.186 Cr0.149 Fe1 Mn0.861 Ni0.28,,ANNEAL,,,7.3,,T,25,409,584,,10.5,,,0,0.186,0,0,0,0,0.149,0,1,0,0,0,0,0.861,0,0,0,0.28,0,0,0,0,0,0,0,0,0,0,0,0,0,0,0,0,0,0,0,0,1,0,0,0,0,0,1
111,Al0.186 Cr0.149 Fe1 Mn0.861 Ni0.28,,CAST,,,7.3,,T,25,355,1174,,49.5,,,0,0.186,0,0,0,0,0.149,0,1,0,0,0,0,0.861,0,0,0,0.28,0,0,0,0,0,0,0,0,0,0,0,0,0,0,0,0,0,0,0,0,0,1,0,0,0,0,1
111,Al0.186 Cr0.149 Fe1 Mn0.861 Ni0.28,,ANNEAL,,,7.3,,T,25,954,978,,2,,,0,0.186,0,0,0,0,0.149,0,1,0,0,0,0,0.861,0,0,0,0.28,0,0,0,0,0,0,0,0,0,0,0,0,0,0,0,0,0,0,0,0,1,0,0,0,0,0,1
112,Hf1 Ti1 Zr1,Other,CAST,,,8.3,211,C,25,773,,17,,,,0,0,0,0,0,0,0,0,0,0,1,0,0,0,0,0,0,0,0,0,0,0,0,0,1,0,0,0,0,1,0,0,0,0,0,0,0,1,0,1,0,0,0,1,0
112,Hf1 Sc1 Ti1 Zr1,Other,CAST,,,6.8,233,C,25,1001,,21.9,,,,0,0,0,0,0,0,0,0,0,0,1,0,0,0,0,0,0,0,0,0,1,0,0,0,1,0,0,0,0,1,0,0,0,0,0,0,0,1,0,1,0,0,0,1,0
112,Hf1 Ti1 Y1 Zr1,Other,CAST,,,7,241,C,25,554,,17.7,,,,0,0,0,0,0,0,0,0,0,0,1,0,0,0,0,0,0,0,0,0,0,0,0,0,1,0,0,1,0,1,0,0,0,0,0,0,0,1,0,1,0,0,0,1,0
112,Hf1 Sc1 Ti1 Y1 Zr1,Other,CAST,,,6.2,256,C,25,793,,15.7,,,,0,0,0,0,0,0,0,0,0,0,1,0,0,0,0,0,0,0,0,0,1,0,0,0,1,0,0,1,0,1,0,0,0,0,0,0,0,1,0,1,0,0,0,1,0
113,Co1 Cr1 Fe1 Ga1 Ni1,FCC+BCC,CAST,,,7.5,,,,,,,,,,0,0,0,0,0,1,1,0,1,1,0,0,0,0,0,0,0,1,0,0,0,0,0,0,0,0,0,0,0,0,0,1,1,0,0,0,0,0,0,1,0,0,0,0,0
114,Al0.562 Co0.938 Cr0.312 Fe0.312 Ni1,FCC+BCC,CAST,,,7.1,305.4,C,25,1129.4,,16.7,,,,0,0.562,0,0,0,0.938,0.312,0,0.312,0,0,0,0,0,0,0,0,1,0,0,0,0,0,0,0,0,0,0,0,0,0,1,1,0,0,0,0,0,0,1,0,0,0,1,0
114,Al0.581 Co0.968 Cr0.323 Fe0.323 Mo0.032 Ni1,FCC+BCC,CAST,,,7.1,357.3,C,25,1159.7,,18.2,,,,0,0.581,0,0,0,0.968,0.323,0,0.323,0,0,0,0,0,0.032,0,0,1,0,0,0,0,0,0,0,0,0,0,0,0,0,1,1,0,0,0,0,0,0,1,0,0,0,1,0
114,Al0.6 Co1 Cr0.333 Fe0.333 Mo0.067 Ni1,FCC+BCC,CAST,,,7.1,362.6,C,25,1250.8,,14.7,,,,0,0.6,0,0,0,1,0.333,0,0.333,0,0,0,0,0,0.067,0,0,1,0,0,0,0,0,0,0,0,0,0,0,0,0,1,1,0,0,0,0,0,0,1,0,0,0,1,0
114,Al0.6 Co1 Cr0.333 Fe0.333 Mo0.1 Ni0.967,FCC+BCC,CAST,,,7.2,359.7,C,25,1198.3,,14.5,,,,0,0.6,0,0,0,1,0.333,0,0.333,0,0,0,0,0,0.1,0,0,0.967,0,0,0,0,0,0,0,0,0,0,0,0,0,1,1,0,0,0,0,0,0,1,0,0,0,1,0
116,Co1 Cr1 Fe1 Mo0.149 Ni1,FCC+Sec.,POWDER,,,8.3,210,,,,,,,,,0,0,0,0,0,1,1,0,1,0,0,0,0,0,0.149,0,0,1,0,0,0,0,0,0,0,0,0,0,0,0,0,0,1,1,0,0,0,0,0,0,0,1,0,0,0
117,Co1 Cr1 Cu1 Fe1 Ni1,FCC,CAST,,,8.3,,C,25,300,,50.2,,,206,0,0,0,0,0,1,1,1,1,0,0,0,0,0,0,0,0,1,0,0,0,0,0,0,0,0,0,0,0,0,0,0,1,0,0,0,0,0,0,1,0,0,0,1,0
117,Co1 Cr1 Cu1 Fe1 Ni1 V0.042,FCC+Sec.,CAST,,,8.3,,C,25,303,,50.2,,,,0,0,0,0,0,1,1,1,1,0,0,0,0,0,0,0,0,1,0,0,0,0,0,0,0,0.042,0,0,0,0,0,0,1,1,0,0,0,0,0,1,0,0,0,1,0
117,Co1 Cr1 Cu1 Fe1 Ni1 V0.087,FCC+Sec.,CAST,,,8.3,,C,25,307,,50.2,,,,0,0,0,0,0,1,1,1,1,0,0,0,0,0,0,0,0,1,0,0,0,0,0,0,0,0.087,0,0,0,0,0,0,1,1,0,0,0,0,0,1,0,0,0,1,0
117,Co1 Cr1 Cu1 Fe1 Ni1 V0.136,FCC+Sec.,CAST,,,8.3,,C,25,330,,50.2,,,,0,0,0,0,0,1,1,1,1,0,0,0,0,0,0,0,0,1,0,0,0,0,0,0,0,0.136,0,0,0,0,0,0,1,1,0,0,0,0,0,1,0,0,0,1,0
117,Co1 Cr1 Cu1 Fe1 Ni1 V0.19,FCC+Sec.,CAST,,,8.2,,C,25,616,,28,,,,0,0,0,0,0,1,1,1,1,0,0,0,0,0,0,0,0,1,0,0,0,0,0,0,0,0.19,0,0,0,0,0,0,1,1,0,0,0,0,0,1,0,0,0,1,0
118,Co1 Cr1 Cu1 Ni1 Zn1,FCC+FCC,POWDER,500,7.89,8.1,615,C,25,2121,,,,,,0,0,0,0,0,1,1,1,0,0,0,0,0,0,0,0,0,1,0,0,0,0,0,0,0,0,0,0,1,0,0,0,1,0,0,0,0,0,0,0,0,1,0,1,0
119,Hf1 Nb1 Ta1 Ti1 Zr1,BCC,CAST,500,,9.9,359,T,25,1155,1212,12.3,,59,107,0,0,0,0,0,0,0,0,0,0,1,0,0,0,0,1,0,0,0,0,0,0,0,1,1,0,0,0,0,1,0,1,0,0,0,0,0,0,0,1,0,0,0,0,1
119,Nb1 Ta1 Ti1 Zr1,BCC,CAST,500,,8.9,358,T,25,1144,1205,6.4,,98,115,0,0,0,0,0,0,0,0,0,0,0,0,0,0,0,1,0,0,0,0,0,0,0,1,1,0,0,0,0,1,0,1,0,0,0,0,0,0,0,1,0,0,0,0,1
119,Nb1 Ta1 Ti1,BCC,CAST,500,,10,246,T,25,620,683,18.5,,143,136,0,0,0,0,0,0,0,0,0,0,0,0,0,0,0,1,0,0,0,0,0,0,0,1,1,0,0,0,0,0,0,1,0,0,0,0,0,0,0,1,0,0,0,0,1
119,Ta1 Ti1 Zr1,BCC+Sec.,CAST,500,,9,485,T,25,,284,0,,157,,0,0,0,0,0,0,0,0,0,0,0,0,0,0,0,0,0,0,0,0,0,0,0,1,1,0,0,0,0,1,0,1,0,1,0,0,0,0,0,1,0,0,0,0,1
119,Nb1 Ti1 Zr1,BCC,CAST,500,,6.5,295,T,25,956,991,14.2,,88,94,0,0,0,0,0,0,0,0,0,0,0,0,0,0,0,1,0,0,0,0,0,0,0,0,1,0,0,0,0,1,0,1,0,0,0,0,0,0,0,1,0,0,0,0,1
119,Nb1 Ta0.667 Ti0.667 Zr0.333,BCC+Sec.,CAST,500,,9.2,294,T,25,822,852,0.33,,127,,0,0,0,0,0,0,0,0,0,0,0,0,0,0,0,1,0,0,0,0,0,0,0,0.667,0.667,0,0,0,0,0.333,0,1,0,1,0,0,0,0,0,1,0,0,0,0,1
119,Nb0.333 Ta0.667 Ti0.667 Zr1,BCC+Sec.,CAST,500,,8.6,489,T,25,,843,0,,93,,0,0,0,0,0,0,0,0,0,0,0,0,0,0,0,0.333,0,0,0,0,0,0,0,0.667,0.667,0,0,0,0,1,0,1,0,1,0,0,0,0,0,1,0,0,0,0,1
122,Al1 C1 Co1 Cr1 Fe1 Ni1,FCC+BCC,POWDER,,,6.2,,,,,,,,,,0,1,0,1,0,1,1,0,1,0,0,0,0,0,0,0,0,1,0,0,0,0,0,0,0,0,0,0,0,0,0,1,1,0,0,0,0,0,0,0,0,1,0,0,0
123,Cr1 Cu1 Fe1 Ni1 Ti1,FCC+BCC,CAST,,,7.2,,,,,,,,,,0,0,0,0,0,0,1,1,1,0,0,0,0,0,0,0,0,1,0,0,0,0,0,0,1,0,0,0,0,0,0,1,1,0,0,0,0,0,0,1,0,0,0,0,0
123,Cr1 Cu1 Fe1 Ni1 Ti1,FCC+BCC,WROUGHT,,,7.2,,,,,,,,,,0,0,0,0,0,0,1,1,1,0,0,0,0,0,0,0,0,1,0,0,0,0,0,0,1,0,0,0,0,0,0,1,1,0,0,0,0,0,0,0,0,0,1,0,0
123,Cr1 Cu1 Fe1 Ni1 Ti1,FCC+BCC,WROUGHT,,,7.2,,,,,,,,,,0,0,0,0,0,0,1,1,1,0,0,0,0,0,0,0,0,1,0,0,0,0,0,0,1,0,0,0,0,0,0,1,1,0,0,0,0,0,0,0,0,0,1,0,0
123,Cr1 Cu1 Fe1 Ni1 Ti1,FCC+BCC,WROUGHT,,,7.2,,,,,,,,,,0,0,0,0,0,0,1,1,1,0,0,0,0,0,0,0,0,1,0,0,0,0,0,0,1,0,0,0,0,0,0,1,1,0,0,0,0,0,0,0,0,0,1,0,0
124,Co1 Cr1 Fe1 Mn1 Ni1,FCC,POWDER,0.03,7.753,8,435,C,25,1100,,47,,,,0,0,0,0,0,1,1,0,1,0,0,0,0,1,0,0,0,1,0,0,0,0,0,0,0,0,0,0,0,0,0,0,1,0,0,0,0,0,0,0,0,1,0,1,0
126,Al0.5 Cr1 Cu1 Fe1 Ni1,FCC,CAST,,,7.4,226,,,,,,,,185,0,0.5,0,0,0,0,1,1,1,0,0,0,0,0,0,0,0,1,0,0,0,0,0,0,0,0,0,0,0,0,0,0,1,0,0,0,0,0,0,1,0,0,0,0,0
126,Al0.5 Cr1 Cu1 Fe1 Ni1,FCC,WROUGHT,,,7.4,287,,,,,,,,185,0,0.5,0,0,0,0,1,1,1,0,0,0,0,0,0,0,0,1,0,0,0,0,0,0,0,0,0,0,0,0,0,0,1,0,0,0,0,0,0,0,0,0,1,0,0
127,Hf1 Mo1 Nb1 Ta1 Ti1 Zr1,BCC,CAST,,,9.9,,C,25,1512,,12,,,137,0,0,0,0,0,0,0,0,0,0,1,0,0,0,1,1,0,0,0,0,0,0,0,1,1,0,0,0,0,1,0,1,0,0,0,0,0,0,0,1,0,0,0,1,0
127,Hf1 Mo1 Ta1 Ti1 Zr1,BCC,CAST,,,10.2,,C,25,1600,,4,,,143,0,0,0,0,0,0,0,0,0,0,1,0,0,0,1,0,0,0,0,0,0,0,0,1,1,0,0,0,0,1,0,1,0,0,0,0,0,0,0,1,0,0,0,1,0
127,Hf1 Mo1 Nb1 Ti1 Zr1,BCC,CAST,,,8.7,,C,25,1351,,20,,,128,0,0,0,0,0,0,0,0,0,0,1,0,0,0,1,1,0,0,0,0,0,0,0,0,1,0,0,0,0,1,0,1,0,0,0,0,0,0,0,1,0,0,0,1,0
127,Hf1 Mo1 Nb1 Ta1 Zr1,BCC,CAST,,,10.9,,C,25,1524,,16,,,141,0,0,0,0,0,0,0,0,0,0,1,0,0,0,1,1,0,0,0,0,0,0,0,1,0,0,0,0,0,1,0,1,0,0,0,0,0,0,0,1,0,0,0,1,0
127,Hf1 Mo1 Nb1 Ta1 Ti1,BCC,CAST,,,10.8,,C,25,1369,,27,,,155,0,0,0,0,0,0,0,0,0,0,1,0,0,0,1,1,0,0,0,0,0,0,0,1,1,0,0,0,0,0,0,1,0,0,0,0,0,0,0,1,0,0,0,1,0
127,Hf1 Mo1 Nb1 Ta1 Ti1 Zr1,BCC,CAST,,,9.9,,C,800,1007,,,,,137,0,0,0,0,0,0,0,0,0,0,1,0,0,0,1,1,0,0,0,0,0,0,0,1,1,0,0,0,0,1,0,1,0,0,0,0,0,0,0,1,0,0,0,1,0
127,Hf1 Mo1 Ta1 Ti1 Zr1,BCC,CAST,,,10.2,,C,800,1045,,,,,143,0,0,0,0,0,0,0,0,0,0,1,0,0,0,1,0,0,0,0,0,0,0,0,1,1,0,0,0,0,1,0,1,0,0,0,0,0,0,0,1,0,0,0,1,0
127,Hf1 Mo1 Nb1 Ti1 Zr1,BCC,CAST,,,8.7,,C,800,829,,,,,128,0,0,0,0,0,0,0,0,0,0,1,0,0,0,1,1,0,0,0,0,0,0,0,0,1,0,0,0,0,1,0,1,0,0,0,0,0,0,0,1,0,0,0,1,0
127,Hf1 Mo1 Nb1 Ta1 Zr1,BCC,CAST,,,10.9,,C,800,1005,,,,,141,0,0,0,0,0,0,0,0,0,0,1,0,0,0,1,1,0,0,0,0,0,0,0,1,0,0,0,0,0,1,0,1,0,0,0,0,0,0,0,1,0,0,0,1,0
127,Hf1 Mo1 Nb1 Ta1 Ti1,BCC,CAST,,,10.8,,C,800,822,,,,,155,0,0,0,0,0,0,0,0,0,0,1,0,0,0,1,1,0,0,0,0,0,0,0,1,1,0,0,0,0,0,0,1,0,0,0,0,0,0,0,1,0,0,0,1,0
127,Hf1 Mo1 Nb1 Ta1 Ti1 Zr1,BCC,CAST,,,9.9,,C,1000,814,,,,,137,0,0,0,0,0,0,0,0,0,0,1,0,0,0,1,1,0,0,0,0,0,0,0,1,1,0,0,0,0,1,0,1,0,0,0,0,0,0,0,1,0,0,0,1,0
127,Hf1 Mo1 Ta1 Ti1 Zr1,BCC,CAST,,,10.2,,C,1000,855,,,,,143,0,0,0,0,0,0,0,0,0,0,1,0,0,0,1,0,0,0,0,0,0,0,0,1,1,0,0,0,0,1,0,1,0,0,0,0,0,0,0,1,0,0,0,1,0
127,Hf1 Mo1 Nb1 Ti1 Zr1,BCC,CAST,,,8.7,,C,1000,721,,,,,128,0,0,0,0,0,0,0,0,0,0,1,0,0,0,1,1,0,0,0,0,0,0,0,0,1,0,0,0,0,1,0,1,0,0,0,0,0,0,0,1,0,0,0,1,0
127,Hf1 Mo1 Nb1 Ta1 Zr1,BCC,CAST,,,10.9,,C,1000,927,,,,,141,0,0,0,0,0,0,0,0,0,0,1,0,0,0,1,1,0,0,0,0,0,0,0,1,0,0,0,0,0,1,0,1,0,0,0,0,0,0,0,1,0,0,0,1,0
127,Hf1 Mo1 Nb1 Ta1 Ti1,BCC,CAST,,,10.8,,C,1000,778,,,,,155,0,0,0,0,0,0,0,0,0,0,1,0,0,0,1,1,0,0,0,0,0,0,0,1,1,0,0,0,0,0,0,1,0,0,0,0,0,0,0,1,0,0,0,1,0
127,Hf1 Mo1 Nb1 Ta1 Ti1 Zr1,BCC,CAST,,,9.9,,C,1200,556,,,,,137,0,0,0,0,0,0,0,0,0,0,1,0,0,0,1,1,0,0,0,0,0,0,0,1,1,0,0,0,0,1,0,1,0,0,0,0,0,0,0,1,0,0,0,1,0
127,Hf1 Mo1 Ta1 Ti1 Zr1,BCC,CAST,,,10.2,,C,1200,404,,,,,143,0,0,0,0,0,0,0,0,0,0,1,0,0,0,1,0,0,0,0,0,0,0,0,1,1,0,0,0,0,1,0,1,0,0,0,0,0,0,0,1,0,0,0,1,0
127,Hf1 Mo1 Nb1 Ti1 Zr1,BCC,CAST,,,8.7,,C,1200,301,,,,,128,0,0,0,0,0,0,0,0,0,0,1,0,0,0,1,1,0,0,0,0,0,0,0,0,1,0,0,0,0,1,0,1,0,0,0,0,0,0,0,1,0,0,0,1,0
127,Hf1 Mo1 Nb1 Ta1 Zr1,BCC,CAST,,,10.9,,C,1200,694,,,,,141,0,0,0,0,0,0,0,0,0,0,1,0,0,0,1,1,0,0,0,0,0,0,0,1,0,0,0,0,0,1,0,1,0,0,0,0,0,0,0,1,0,0,0,1,0
127,Hf1 Mo1 Nb1 Ta1 Ti1,BCC,CAST,,,10.8,,C,1200,699,,,,,155,0,0,0,0,0,0,0,0,0,0,1,0,0,0,1,1,0,0,0,0,0,0,0,1,1,0,0,0,0,0,0,1,0,0,0,0,0,0,0,1,0,0,0,1,0
127,Hf1 Mo1 Nb1 Ta1 Zr1,BCC,CAST,,,10.9,,C,1400,278,,,,,141,0,0,0,0,0,0,0,0,0,0,1,0,0,0,1,1,0,0,0,0,0,0,0,1,0,0,0,0,0,1,0,1,0,0,0,0,0,0,0,1,0,0,0,1,0
127,Hf1 Mo1 Nb1 Ta1 Ti1,BCC,CAST,,,10.8,,C,1400,367,,,,,155,0,0,0,0,0,0,0,0,0,0,1,0,0,0,1,1,0,0,0,0,0,0,0,1,1,0,0,0,0,0,0,1,0,0,0,0,0,0,0,1,0,0,0,1,0
128,Co1 Cr1 Fe1 Ni1,FCC,POWDER,0.0276,,8.2,,,,,,,,,226,0,0,0,0,0,1,1,0,1,0,0,0,0,0,0,0,0,1,0,0,0,0,0,0,0,0,0,0,0,0,0,0,1,0,0,0,0,0,0,0,0,1,0,0,0
128,C0.111 Co1 Cr1 Fe1 Ni1 W0.111,FCC,POWDER,0.0189,7.24,8.5,475,,,,,,,,,0,0,0,0.111,0,1,1,0,1,0,0,0,0,0,0,0,0,1,0,0,0,0,0,0,0,0,0.111,0,0,0,0,0,1,0,0,0,0,0,0,0,0,1,0,0,0
128,C0.429 Co1 Cr1 Fe1 Ni1 W0.429,FCC,POWDER,0.0182,8.39,9.1,531,,,,,,,,,0,0,0,0.429,0,1,1,0,1,0,0,0,0,0,0,0,0,1,0,0,0,0,0,0,0,0,0.429,0,0,0,0,0,1,0,0,0,0,0,0,0,0,1,0,0,0
129,Al0.267 Co1 Cr0.667 Fe0.667 Ni0.667 Ti0.2,FCC+BCC,POWDER,,,7.3,515,C,25,2012,,,17.52,,,0,0.267,0,0,0,1,0.667,0,0.667,0,0,0,0,0,0,0,0,0.667,0,0,0,0,0,0,0.2,0,0,0,0,0,0,1,1,0,0,0,0,0,0,0,0,1,0,1,0
130,Hf1 Nb1 Ta1 Ti1 Zr1,BCC,OTHER,,,9.9,,T,25,1438,,,,91.5,107,0,0,0,0,0,0,0,0,0,0,1,0,0,0,0,1,0,0,0,0,0,0,0,1,1,0,0,0,0,1,0,1,0,0,0,0,0,0,0,0,1,0,0,0,1
130,Hf1 Nb1 Ta1 Ti1 Zr1,BCC,OTHER,,,9.9,,T,25,1159,,,,99.2,107,0,0,0,0,0,0,0,0,0,0,1,0,0,0,0,1,0,0,0,0,0,0,0,1,1,0,0,0,0,1,0,1,0,0,0,0,0,0,0,0,1,0,0,0,1
130,Hf1 Nb1 Ta1 Ti1 Zr1,BCC,OTHER,,,9.9,,T,25,1134,,,,109.1,107,0,0,0,0,0,0,0,0,0,0,1,0,0,0,0,1,0,0,0,0,0,0,0,1,1,0,0,0,0,1,0,1,0,0,0,0,0,0,0,0,1,0,0,0,1
130,Hf1 Nb1 Ta1 Ti1 Zr1,BCC,OTHER,,,9.9,,T,25,1094,,,,105.3,107,0,0,0,0,0,0,0,0,0,0,1,0,0,0,0,1,0,0,0,0,0,0,0,1,1,0,0,0,0,1,0,1,0,0,0,0,0,0,0,0,1,0,0,0,1
130,Hf1 Nb1 Ta1 Ti1 Zr1,BCC,OTHER,,,9.9,,T,25,1071,,,,91.6,107,0,0,0,0,0,0,0,0,0,0,1,0,0,0,0,1,0,0,0,0,0,0,0,1,1,0,0,0,0,1,0,1,0,0,0,0,0,0,0,0,1,0,0,0,1
130,Hf1 Nb1 Ta1 Ti1 Zr1,BCC,OTHER,24.4,,9.9,,T,25,1107,,,,92.6,107,0,0,0,0,0,0,0,0,0,0,1,0,0,0,0,1,0,0,0,0,0,0,0,1,1,0,0,0,0,1,0,1,0,0,0,0,0,0,0,0,1,0,0,0,1
130,Hf1 Nb1 Ta1 Ti1 Zr1,BCC,OTHER,31.3,,9.9,,T,25,1115,,,,92.6,107,0,0,0,0,0,0,0,0,0,0,1,0,0,0,0,1,0,0,0,0,0,0,0,1,1,0,0,0,0,1,0,1,0,0,0,0,0,0,0,0,1,0,0,0,1
130,Hf1 Nb1 Ta1 Ti1 Zr1,BCC,OTHER,38.4,,9.9,,T,25,1114,,,,101.3,107,0,0,0,0,0,0,0,0,0,0,1,0,0,0,0,1,0,0,0,0,0,0,0,1,1,0,0,0,0,1,0,1,0,0,0,0,0,0,0,0,1,0,0,0,1
130,Hf1 Nb1 Ta1 Ti1 Zr1,BCC,OTHER,50.1,,9.9,,,,,,,,,107,0,0,0,0,0,0,0,0,0,0,1,0,0,0,0,1,0,0,0,0,0,0,0,1,1,0,0,0,0,1,0,1,0,0,0,0,0,0,0,0,1,0,0,0,0
130,Hf1 Nb1 Ta1 Ti1 Zr1,BCC,OTHER,21.9,,9.9,,,,,,,,,107,0,0,0,0,0,0,0,0,0,0,1,0,0,0,0,1,0,0,0,0,0,0,0,1,1,0,0,0,0,1,0,1,0,0,0,0,0,0,0,0,1,0,0,0,0
130,Hf1 Nb1 Ta1 Ti1 Zr1,BCC,OTHER,75.5,,9.9,,,,,,,,,107,0,0,0,0,0,0,0,0,0,0,1,0,0,0,0,1,0,0,0,0,0,0,0,1,1,0,0,0,0,1,0,1,0,0,0,0,0,0,0,0,1,0,0,0,0
131,Al1 Nb1 Ti1 Zr1,B2,CAST,250,5.85,5.7,422,C,25,1509,,8.6,,,,0,1,0,0,0,0,0,0,0,0,0,0,0,0,0,1,0,0,0,0,0,0,0,0,1,0,0,0,0,1,1,0,0,0,0,0,0,0,0,1,0,0,0,1,0
131,Al1 Nb1 Ti1 Zr1,B2+Sec.,ANNEAL,,,5.7,418,C,25,1579,,17.8,,,,0,1,0,0,0,0,0,0,0,0,0,0,0,0,0,1,0,0,0,0,0,0,0,0,1,0,0,0,0,1,1,0,0,1,0,0,0,0,1,0,0,0,0,1,0
132,Al1 Nb1 Ti1 V1 Zr0.5,,,,5.64,5.6,,C,25,1480,,50,,,,0,1,0,0,0,0,0,0,0,0,0,0,0,0,0,1,0,0,0,0,0,0,0,0,1,1,0,0,0,0.5,0,0,0,0,0,0,0,0,0,0,0,0,0,1,0
133,Al1 Nb1 Ti1 Zr1,,,,5.79,5.7,539.6,C,25,1080,,5.9,,,,0,1,0,0,0,0,0,0,0,0,0,0,0,0,0,1,0,0,0,0,0,0,0,0,1,0,0,0,0,1,0,0,0,0,0,0,0,0,0,0,0,0,0,1,0
134,Nb1 Ti1 V1 Zr1,,,,6.52,6.5,335,C,25,1105,,50,,,,0,0,0,0,0,0,0,0,0,0,0,0,0,0,0,1,0,0,0,0,0,0,0,0,1,1,0,0,0,1,0,0,0,0,0,0,0,0,0,0,0,0,0,1,0
134,Cr1 Nb1 Ti1 Zr1,,,,6.67,6.6,418,C,25,1260,,6,,,,0,0,0,0,0,0,1,0,0,0,0,0,0,0,0,1,0,0,0,0,0,0,0,0,1,0,0,0,0,1,0,0,0,0,0,0,0,0,0,0,0,0,0,1,0
264,Al1 Cr1 Fe1 Mo0.5 Ni1,BCC+B2,CAST,,,6.8,623.7,C,25,1914.1,4023.6,,27.9,,,0,1,0,0,0,0,1,0,1,0,0,0,0,0,0.5,0,0,1,0,0,0,0,0,0,0,0,0,0,0,0,1,1,0,0,0,0,0,0,0,1,0,0,0,1,0
264,Al1 Cr1 Fe1 Mo0.5 Ni1 Ti0.25,BCC+B2,CAST,,,6.6,712,C,25,2161.7,3641.5,,14.3,,,0,1,0,0,0,0,1,0,1,0,0,0,0,0,0.5,0,0,1,0,0,0,0,0,0,0.25,0,0,0,0,0,1,1,0,0,0,0,0,0,0,1,0,0,0,1,0
264,Al1 Cr1 Fe1 Mo0.5 Ni1 Ti0.4,BCC+B2,CAST,,,6.5,731.9,C,25,2185.1,3673.4,,14.8,,,0,1,0,0,0,0,1,0,1,0,0,0,0,0,0.5,0,0,1,0,0,0,0,0,0,0.4,0,0,0,0,0,1,1,0,0,0,0,0,0,0,1,0,0,0,1,0
264,Al1 Cr1 Fe1 Mo0.5 Ni1 Ti0.5,BCC+B2,CAST,,,6.5,751.7,C,25,2228.7,3166.2,,10.4,,,0,1,0,0,0,0,1,0,1,0,0,0,0,0,0.5,0,0,1,0,0,0,0,0,0,0.5,0,0,0,0,0,1,1,0,0,0,0,0,0,0,1,0,0,0,1,0
264,Al1 Cr1 Fe1 Mo0.5 Ni1 Ti0.6,BCC+B2,CAST,,,6.4,756.1,C,25,1314.5,1314.5,,,,,0,1,0,0,0,0,1,0,1,0,0,0,0,0,0.5,0,0,1,0,0,0,0,0,0,0.6,0,0,0,0,0,1,1,0,0,0,0,0,0,0,1,0,0,0,1,0
264,Al1 Cr1 Fe1 Mo0.5 Ni1 Ti0.75,BCC+B2,CAST,,,6.4,766.2,C,25,618.8,618.8,,,,,0,1,0,0,0,0,1,0,1,0,0,0,0,0,0.5,0,0,1,0,0,0,0,0,0,0.75,0,0,0,0,0,1,1,0,0,0,0,0,0,0,1,0,0,0,1,0
265,Al1 Cr1 Mo1 Nb1,Other,ANNEAL,,,7.2,,,,,,,,,,0,1,0,0,0,0,1,0,0,0,0,0,0,0,1,1,0,0,0,0,0,0,0,0,0,0,0,0,0,0,0,0,0,0,0,0,0,1,1,0,0,0,0,0,0
265,Al1 Cr1 Mo1 Nb1,Other,CAST,,,7.2,,,,,,,,,,0,1,0,0,0,0,1,0,0,0,0,0,0,0,1,1,0,0,0,0,0,0,0,0,0,0,0,0,0,0,0,0,0,0,0,0,0,1,0,1,0,0,0,0,0
265,Al1 Hf1 Nb1 Ti1,B2,ANNEAL,,,7.7,,,,,,,,,,0,1,0,0,0,0,0,0,0,0,1,0,0,0,0,1,0,0,0,0,0,0,0,0,1,0,0,0,0,0,1,0,0,0,0,0,0,0,1,0,0,0,0,0,0
265,Al1 Hf1 Nb1 Ti1,B2,CAST,,,7.7,,,,,,,,,,0,1,0,0,0,0,0,0,0,0,1,0,0,0,0,1,0,0,0,0,0,0,0,0,1,0,0,0,0,0,1,0,0,0,0,0,0,0,0,1,0,0,0,0,0
265,Al1 Hf1 Ta1 Ti1,B2,ANNEAL,,,9.7,,,,,,,,,,0,1,0,0,0,0,0,0,0,0,1,0,0,0,0,0,0,0,0,0,0,0,0,1,1,0,0,0,0,0,1,0,0,0,0,0,0,0,1,0,0,0,0,0,0
265,Al1 Hf1 Ta1 Ti1,B2,CAST,,,9.7,,,,,,,,,,0,1,0,0,0,0,0,0,0,0,1,0,0,0,0,0,0,0,0,0,0,0,0,1,1,0,0,0,0,0,1,0,0,0,0,0,0,0,0,1,0,0,0,0,0
265,Al1 Mo1 Nb1 Ti1,BCC+Sec.,ANNEAL,,,6.5,,,,,,,,,,0,1,0,0,0,0,0,0,0,0,0,0,0,0,1,1,0,0,0,0,0,0,0,0,1,0,0,0,0,0,0,1,0,1,0,0,0,0,1,0,0,0,0,0,0
265,Al1 Mo1 Nb1 Ti1,BCC,CAST,,,6.5,509,,,,,,,,151,0,1,0,0,0,0,0,0,0,0,0,0,0,0,1,1,0,0,0,0,0,0,0,0,1,0,0,0,0,0,0,1,0,0,0,0,0,0,0,1,0,0,0,0,0
265,Al1 Nb1 Ta1 Ti1,BCC+Sec.,ANNEAL,,,8.2,,,,,,,,,,0,1,0,0,0,0,0,0,0,0,0,0,0,0,0,1,0,0,0,0,0,0,0,1,1,0,0,0,0,0,0,1,0,1,0,0,0,0,1,0,0,0,0,0,0
265,Al1 Nb1 Ta1 Ti1,BCC,CAST,,,8.2,458,,,,,,,,120,0,1,0,0,0,0,0,0,0,0,0,0,0,0,0,1,0,0,0,0,0,0,0,1,1,0,0,0,0,0,0,1,0,0,0,0,0,0,0,1,0,0,0,0,0
265,Cr1 Mo1 Ta1 Ti1,BCC,ANNEAL,,,9.9,555,,,,,,,,219,0,0,0,0,0,0,1,0,0,0,0,0,0,0,1,0,0,0,0,0,0,0,0,1,1,0,0,0,0,0,0,1,0,0,0,0,0,0,1,0,0,0,0,0,0
265,Cr1 Mo1 Ta1 Ti1,BCC,CAST,,,9.9,539,,,,,,,,219,0,0,0,0,0,0,1,0,0,0,0,0,0,0,1,0,0,0,0,0,0,0,0,1,1,0,0,0,0,0,0,1,0,0,0,0,0,0,0,1,0,0,0,0,0
265,Cr1 Nb1 Ta1 Ti1,BCC+Sec.,ANNEAL,,,9.4,,,,,,,,,,0,0,0,0,0,0,1,0,0,0,0,0,0,0,0,1,0,0,0,0,0,0,0,1,1,0,0,0,0,0,0,1,0,1,0,0,0,0,1,0,0,0,0,0,0
265,Cr1 Nb1 Ta1 Ti1,BCC,CAST,,,9.4,495,,,,,,,,162,0,0,0,0,0,0,1,0,0,0,0,0,0,0,0,1,0,0,0,0,0,0,0,1,1,0,0,0,0,0,0,1,0,0,0,0,0,0,0,1,0,0,0,0,0
265,Cr1 Nb1 Ti1 W1,BCC+Sec.,ANNEAL,,,9.9,630,,,,,,,,,0,0,0,0,0,0,1,0,0,0,0,0,0,0,0,1,0,0,0,0,0,0,0,0,1,0,1,0,0,0,0,1,0,1,0,0,0,0,1,0,0,0,0,0,0
265,Cr1 Nb1 Ti1 W1,BCC,CAST,,,9.9,630,,,,,,,,217,0,0,0,0,0,0,1,0,0,0,0,0,0,0,0,1,0,0,0,0,0,0,0,0,1,0,1,0,0,0,0,1,0,0,0,0,0,0,0,1,0,0,0,0,0
265,Hf1 Nb1 Ta1 Ti1,BCC,ANNEAL,,,10.9,280,,,,,,,,119,0,0,0,0,0,0,0,0,0,0,1,0,0,0,0,1,0,0,0,0,0,0,0,1,1,0,0,0,0,0,0,1,0,0,0,0,0,0,1,0,0,0,0,0,0
265,Hf1 Nb1 Ta1 Ti1,BCC,CAST,,,10.9,270,,,,,,,,119,0,0,0,0,0,0,0,0,0,0,1,0,0,0,0,1,0,0,0,0,0,0,0,1,1,0,0,0,0,0,0,1,0,0,0,0,0,0,0,1,0,0,0,0,0
265,Mo1 Nb1 Ta1 Ti1 W1,BCC,ANNEAL,,,11.8,482,,,,,,,,222,0,0,0,0,0,0,0,0,0,0,0,0,0,0,1,1,0,0,0,0,0,0,0,1,1,0,1,0,0,0,0,1,0,0,0,0,0,0,1,0,0,0,0,0,0
265,Mo1 Nb1 Ta1 Ti1 W1,BCC,CAST,,,11.8,446,,,,,,,,222,0,0,0,0,0,0,0,0,0,0,0,0,0,0,1,1,0,0,0,0,0,0,0,1,1,0,1,0,0,0,0,1,0,0,0,0,0,0,0,1,0,0,0,0,0
265,Mo1 Nb1 Ta1 Ti1,BCC,ANNEAL,,,10,407,,,,,,,,179,0,0,0,0,0,0,0,0,0,0,0,0,0,0,1,1,0,0,0,0,0,0,0,1,1,0,0,0,0,0,0,1,0,0,0,0,0,0,1,0,0,0,0,0,0
265,Mo1 Nb1 Ta1 Ti1,BCC,CAST,,,10,431,,,,,,,,179,0,0,0,0,0,0,0,0,0,0,0,0,0,0,1,1,0,0,0,0,0,0,0,1,1,0,0,0,0,0,0,1,0,0,0,0,0,0,0,1,0,0,0,0,0
